Repository: SerikaYuzuki/Developing-Journal

# Developing-Journal

[Quarto](https://quarto.org) 製の個人ブログ／開発ジャーナル。Python 環境は `uv` で管理する。

## 開発環境

各マシンに `uv`、`direnv`、Quarto をインストールする。Python の仮想環境はプロジェクト直下の `.venv/` に作成され、Git の管理対象外となる。

### 初回セットアップ

```bash
uv python install
direnv allow
uv sync
python -m ipykernel install --user --name quarto-notes --display-name "Python (quarto-notes)"
./scripts/patch-quarto-visual-editor-mathjax.sh
```

最後のコマンドを実行する前に、VS Code の Quarto 拡張をインストールしておく。このパッチにより、Visual Editor で MathJax の `physics` / `mhchem` 拡張が使えるようになる。Quarto 拡張の更新後に数式プレビューが動かなくなった場合も同じコマンドを再実行する。パッチ適用時に VS Code が起動中なら、「Developer: Reload Window」を一度実行する。

仮想環境の保存先:

```bash
.venv/
```

`.venv/`、`_freeze/`、`.quarto/`、Jupyter のチェックポイント、各種ランタイム／キャッシュファイルはコミットしない。一方、このリポジトリでは `docs/` をコミット対象としているため、ローカルレンダーで更新された静的サイトはソース変更と一緒にコミットする。

### ローカルプレビュー

```bash
uv run quarto preview
```

VS Code の Quarto 拡張は `scripts/quarto` のラッパーを使うため、ツールバーの Preview ボタンも `uv` 経由で実行される。このラッパーは `QUARTO_PYTHON` に `uv` 管理の Python インタープリタを設定する。初めてこの設定を取り込んだときは、VS Code で「Developer: Reload Window」を実行する。

### ローカルレンダー

```bash
uv run quarto render
```

GitHub Pages のデプロイワークフローは使用していない。公開またはレンダー結果を保存するときは、更新された `docs/` もコミットする。

## 主な Python パッケージ

- `numpy`
- `pandas`
- `matplotlib`
- `plotly`
- `jupyter`
- `ipykernel`

File: _freeze/posts/univ_lecs/3S/材料強度学/execute-results/html.json
{
  "hash": "4e1a15ec2caf6501381645a48eaddd53",
  "result": {
    "engine": "jupyter",
    "markdown": "---\ntitle: \"材料強度学\"\nauthor: \"Serika Yuzuki\"\ndate: \"2024-4-5\"\ncategories: [University, 2024]\nimage: \"images/thumbnail.png\"\n---\n\n$$ \\require{physics} \n\\require{mhchem}\n$$\n\n# 材料強度学\n\n## 講義の概要\n\n- 出席は取らない\n\n## 第一講\n\n### Hooke's Law\n\n$$ \\pdv{\\sigma}{\\epsilon} = E $$\n\n応力は歪の小さい範囲では歪に比例する。比例係数はヤング率。当たり前の話。\n\n![](images/強度学/1.png)\n\n点Aから手を離すと、フックの直線とそんなに変わらない傾きで点Bに行く。OBのことを塑性変形と読んでいる。このことを yield phenomenon pointと呼んでいるらしい。\n\n![](images/強度学/2.png)\n\nこの状態は continuous yieldingと呼ばれている。このヤング率は測定が難しいので、歪の0.2%とすることが多いらしい。\n\n### 脆性破壊と延性破壊\n\n脆性破壊は、急激に破壊が進むこと。延性破壊は、ゆっくりと破壊が進むこと。\n\n![](images/強度学/3.png)\n\n靱性は、破壊エネルギーのこと。延性破壊が起こる材料は靱性が高い。\n\n$$ \\text{靱性} = \\int \\sigma \\dd \\epsilon $$\n\n### 理想強度\n\n![](images/強度学/5.png)\n\nこのもっこりを正弦関数で近似して、\n\n![](images/強度学/6.png)\n\n$$ \\sigma \\cong \\sigma_c \\sin \\left(\\frac{2\\pi(a-a_0)}{\\lambda}\\right) $$\n\nここで、一時近似すると、\n\n$$ \\sigma \\cong \\sigma_c \\frac{2\\pi(a-a_0)}{\\lambda} $$\n\nフックの法則では\n\n$$ \\sigma = E \\epsilon = E \\frac{a-a_0}{a_0}$$\n\n$$ \\sigma_c = \\frac{E\\lambda}{2\\pi a_0}$$\n\nここで $\\lambda$ を求めないといけないが、これは、実験的に劈開試験を行うことで求めることができる。表面エネルギーを $\\gamma$ にすると、面が二つある事を考えて、\n\n$$ 2\\gamma = \\int_{a_0}^{\\infty} \\sigma \\dd a = \\int_{a_0}^{\\infty} \\sigma_c \\sin \\left(\\frac{2\\pi(a-a_0)}{\\lambda}\\right) \\dd a = \\sigma_c \\frac{\\lambda}{\\pi} $$\n\nここで注意なのは、もっこりは一つなので、それで近似する。\n\nここにフックの法則の方の式を代入すると、\n\n$$ 2\\gamma = \\frac{\\sigma_c}{\\pi} \\frac{2\\pi a_0 \\sigma_c}{E} = \\frac{2\\sigma_c^2 a_0}{E} $$\n\n$$ \\sigma_c = \\sqrt{\\frac{\\gamma E}{a_0}} $$\n\n実際の破壊強度は $\\sigma_c$ の 10%\\~1%程度で あることが知られている。このモデルでは欠陥の影響が考慮されていない。現実の材料では、ミリ～ミクロンサイズの空隙から、熱力学的平衡状態において存在する格子欠陥まで、さまざまな欠陥が含まれており、それゆえ破壊強度が理想強度を大きく下回ると考えられる。\n\n## 第２講\n\n### 滑り面と滑り方向、滑り系について\n\nこれらを表すのにミラー指数が使われる。\n\n- 滑り面\n![](images/強度学/7.png)\n$$\n(h\\; k\\; l) = (\\frac{1}{x_1} \\; \\frac{1}{y_1} \\; \\frac{1}{z_1})\n$$\nのように定義するので、このようになる。要するに、逆数を考えればいい。また面同士の角度は、内積を取ることで求めることができる。\n$$\n\\cos \\phi = \\frac{h_1h_2 + k_1k_2 + l_1l_2}{\\sqrt{h_1^2 + k_1^2 + l_1^2} \\sqrt{h_2^2 + k_2^2 + l_2^2}}\n$$\nまた、面のことは $(h\\; k\\; l)$ と表し、等価な面は ${h\\; k\\; l}$ と表す。\n- 滑り方向\n方向については単純に方向のベクトルを考えればいい。\n- 滑り系\n先ほどの二つの値をかけあわせてできるもの。\n\n### CRSS\n\nCRSS とは Critical Resolved Shear Stress の略で、これは、ある方向に対しての応力のこと。これは、Schmid's Law によって求めることができる。\n\n$$\n\\tau = \\frac{F}{S} \\cos \\phi \\cos \\lambda\n$$\n\nここで次の項はシュミット因子と呼ばれる\n\n$$\n\\cos \\phi \\cos \\lambda\n$$\n\nこれは、ある方向に対しての応力を表す。この値が大きいほど、その方向に対しての応力が大きいことを示す。\n\n次に、CRSSの温度依存性の式は次のように示される。\n\n$$\n\\tau = \\tau_0 \\exp \\left(-\\frac{Q}{kT}\\right)\n$$\n\nまた、CRSSは結晶構造によっても変わり、シュミット因子の値を等高線的にプロットすることがある。\n\n![](images/強度学/8.png)\n\nこの時の三角形はステレオ投影図である。\n\n- ステレオ投影図\n\n![](images/強度学/9.png)\n![](images/強度学/10.png)\n\nこの代表的な三角形を標準ステレオ三角形と呼ぶ。この３つのベクトルを使って、任意のベクトルを線型結合的に表しているみたいだ。\n\n- ２次滑り\n\n![](images/強度学/11.png)\n\nある程度以上引っ張り変形させると、２次滑りが起こる。これの模式的なずが上のようなものである。\n\n## 第３講\n\n### 理論剪断強度\n\n![](images/強度学/12.png)\n\nこのような近似で、臨界剪断応力は次のように示される。\n\n$$\n\\tau = \\tau_{max} \\sin \\frac{2\\pi x}{b} \\approx \\frac{2\\pi x \\tau_{max}}{b}\n$$\n\nこれに対して、フックの法則から\n\n$$\n\\tau = G \\frac{x}{a}\n$$\n\n$$\n\\tau_{max} = \\frac{Gb}{2\\pi a}\n$$\n\nここで、$\\tau_{max}$ は理論剪断強度と呼ばれる。\n\n$$\n\\tau = \\frac{Gb}{2\\pi a} \\sin \\frac{2\\pi x}{b}\n$$\n\nとなる。\n\n\n\n## 過去問\n\n### 2008\n\n#### 問1\n\n刃状転位およびらせん転位を図示して、転位線とそのバーガースベクトルの関係について記せ\n\n##### Dislocations\n\nDislocations are a type of defect in a crystal structure. They are areas where the atoms are out of position in the crystal structure. Dislocations are divided into two basic types: edge dislocations and screw dislocations.\n\n![](images/強度学/4.png)\n\n###### Edge Dislocations\n\nEdge dislocations are caused by the termination of a plane of atoms in the middle of a crystal. In such a case, an extra half-plane of atoms is introduced.\n\nThe vector that is perpendicular to the dislocation line and points in the direction where the extra half-plane of atoms was inserted is called the Burgers vector.\n\n###### Screw Dislocations\n\nScrew dislocations are a bit more difficult to visualize. They are formed by a shear stress that is applied to the crystal structure.\n\nThe Burgers vector is parallel to the dislocation line for a screw dislocation.\n\nIn both types of dislocations, the magnitude of the Burgers vector is equal to the lattice parameter, $a$.\n\n##### 解答\n\n螺旋転移では、転位線とバーガースベクトルは平行である。一方、刃状転位では、転位線とバーガースベクトルは直交する。\n\n#### 問２\n\n断面積 $S$ の単結晶の丸棒に引っ張り力 $F$ を負荷した場合を考える。この時、引っ張り方向と滑り面の方線のなす角度を $\\phi$ 引っ張り方向と滑り方向のなす角度を $\\lambda$ とした場合、臨界剪断応力 $\\tau_0$ を $S,F,\\phi,\\lambda$ の関数として導け。またシュミット因子についてのべよ。\n\n##### 解答\n\n###### Critical Shear Stress and Schmid's Law\n\nWhen a single crystal rod with a cross-sectional area $S$ is subjected to a tensile force $F$, the critical resolved shear stress $\\tau_0$ is given by Schmid's Law:\n\n$$\\tau_0 = \\frac{F}{S} \\cdot \\cos(\\phi) \\cdot \\cos(\\lambda)$$\n\nwhere $\\phi$ is the angle between the tensile direction and the normal to the slip plane, and $\\lambda$ is the angle between the tensile direction and the slip direction.\n\nThe term $\\cos(\\phi) \\cdot \\cos(\\lambda)$ is known as the Schmid factor. It represents the resolved shear stress on a particular slip system. The slip system with the highest Schmid factor will be the first to undergo plastic deformation when the material is subjected to a stress. The Schmid factor is a measure of the component of the applied stress that can contribute to dislocation motion along a slip plane in a specific direction.\n\n#### 問３\n\n![](images/強度学/15.png)\n\n刃状転位の応力場は $\\sigma_{xx} = -\\frac{Gb}{2\\pi(1-\\nu)}\\frac{y(3x^2+y^2)}{(x^2+y^2)^2}, \\sigma_{yy} = \\frac{Gb}{2\\pi(1-\\nu)}\\frac{(x^2-y^2)}{(x^2+y^2)^2}$ で与えられる。ここで、$G$ はせん断弾性率、$b$ はバーガースベクトル、$\\nu$ はポアソン比である。これより刃状転位周囲の引っ張り、圧縮の応力分布を図示せよ。\n\n::: {#7aaee5df .cell execution_count=1}\n``` {.python .cell-code}\nimport numpy as np\nimport matplotlib.pyplot as plt\n\n# Constants\nG = 1  # Shear modulus\nb = 1  # Burgers vector\nnu = 0.3  # Poisson's ratio\n\n# Grid of x, y points\nx = np.linspace(-1, 1, 100)\ny = np.linspace(-1, 1, 100)\nX, Y = np.meshgrid(x, y)\n\n# Stress fields\nsigma_xx = -G*b/(2*np.pi*(1-nu)) * Y*(3*X**2+Y**2) / (X**2+Y**2)**2\nsigma_yy = G*b/(2*np.pi*(1-nu)) * (X**2-Y**2) / (X**2+Y**2)**2\n\n# Plot\nfig, ax = plt.subplots(1, 2, figsize=(12, 6))\n\n# sigma_xx\nc = ax[0].contourf(X, Y, sigma_xx, levels=20, cmap='RdBu_r')\nfig.colorbar(c, ax=ax[0])\nax[0].set_title('$\\sigma_{xx}$')\n\n# sigma_yy\nc = ax[1].contourf(X, Y, sigma_yy, levels=20, cmap='RdBu_r')\nfig.colorbar(c, ax=ax[1])\nax[1].set_title('$\\sigma_{yy}$')\n\nplt.show()\n```\n\n::: {.cell-output .cell-output-stderr}\n```\n<>:24: SyntaxWarning: invalid escape sequence '\\s'\n<>:29: SyntaxWarning: invalid escape sequence '\\s'\n<>:24: SyntaxWarning: invalid escape sequence '\\s'\n<>:29: SyntaxWarning: invalid escape sequence '\\s'\n/var/folders/sp/v7dq4s5n03scr606k81g7tqw0000gn/T/ipykernel_86296/1480925135.py:24: SyntaxWarning: invalid escape sequence '\\s'\n  ax[0].set_title('$\\sigma_{xx}$')\n/var/folders/sp/v7dq4s5n03scr606k81g7tqw0000gn/T/ipykernel_86296/1480925135.py:29: SyntaxWarning: invalid escape sequence '\\s'\n  ax[1].set_title('$\\sigma_{yy}$')\n```\n:::\n\n::: {.cell-output .cell-output-display}\n![](材料強度学_files/figure-html/cell-2-output-2.png){width=969 height=505}\n:::\n:::\n\n\n#### 問４\n\n![](images/強度学/16.png)\n\nひずみエネルギーは半径$r$ の場所で円筒一周で剪断応力が\n\n$$\n\\tau = \\frac{Gb}{2\\pi r} = G\\gamma\n$$\n\nなので、面積あたりのひずみエネルギーは\n\n$$\ne = \\int_{0}^{\\gamma} \\tau \\dd \\gamma = \\frac{1}{2}G\\gamma^2\n$$\n\nこれは、歪が線形に変化するときのひずみエネルギーと一致する。\n\n$$\nE = \\int_{r_0}^{r} e2\\pi r \\dd r = \\frac{Gb^3}{4\\pi}\\ln \\frac{r}{r_0}\n$$\n\n#### 問５\n\n![](images/強度学/13.png)\n\n#### 問６\n\n表面エネルギーは、劈開にかかった仕事の合計なので、正弦近似によって、\n\n$$\n2\\gamma_s = \\int^{\\lambda/2}_{0} \\sigma_c \\sin \\frac{2\\pi x}{\\lambda} \\dd x = \\frac{2\\sigma_c^2 a_0}{E}\n$$\n\n次に、正弦近似とフックの法則を用いて、\n\n$$\n\\sigma = \\sigma_c \\sin \\frac{2\\pi x}{\\lambda} = G \\frac{x}{a_0}\n$$\n\nこれらを合わせて波長を消せば\n\n$$\n\\sigma_c = \\sqrt{\\frac{\\gamma_s E}{a_0}}\n$$\n\n#### 問７\n\n![](images/強度学/17.png)\n\n$$\n\\Delta W = -W_{sl} + W_s\n$$\n\nで、臨界成長条件は\n\n$$\n\\dv{\\Delta W}{c} = 0\n$$\n\nこれを解いてやると、\n\n$$\n\\sigma_c = \\sqrt{\\frac{2\\gamma_s E}{\\pi c}}\n$$\n\n#### 問８\n\n略\n\n#### 問９\n\n![](images/強度学/18.png)\n\n剪断応力を正弦近似すると、\n\n$$\n\\tau = \\sigma_c \\sin \\frac{2\\pi x}{b}\n$$\n\nここで、フックの法則から\n\n$$\n\\tau = G \\frac{x}{a}\n$$\n\nこれら二つの式から、\n\n$$\n\\sigma_c = \\frac{Gb}{2\\pi a}\n$$\n\nこれが実験値と大きく違うのは、実際には、原子が一気にすべるのではなく、転位(dislocation)を介して順番にすべっているから\n\n#### 問１０\n\n![](images/強度学/19.png)\n\n2つの結晶粒の相対方位関係により粒界が分類される。相対方位が15度以下の粒界を低角粒界（Low-angle grain boundary, LAGB）、15度以上の粒界を高角粒界（High-angle grain boundary)と呼ぶ。低角粒界は周期的に配列した転位列として記述できる（Read-Shockleyの関係[1]）。相対角度の増加と共に転位の間隔が小さくなり、最終的に転位同士が重なってしまう。高角粒界では、転位が重なるため、転位列としての記述はできない。高角粒界は低角粒界と比べ構造乱れが大きい。以前は、高角粒界は非晶質に似た構造だと考えられていたが、電子顕微鏡観察により、規則的な原子構造を持つことが明らかとなっている。\n\n",
    "supporting": [
      "材料強度学_files"
    ],
    "filters": [],
    "includes": {}
  }
}
