Repository: SerikaYuzuki/Developing-Journal

# Developing-Journal

[Quarto](https://quarto.org) 製の個人ブログ／開発ジャーナル。Python 環境は `uv` で管理する。

## 開発環境

各マシンに `uv`、`direnv`、Quarto をインストールする。Python の仮想環境はプロジェクト直下の `.venv/` に作成され、Git の管理対象外となる。

### 初回セットアップ

```bash
uv python install
direnv allow
uv sync
python -m ipykernel install --user --name quarto-notes --display-name "Python (quarto-notes)"
./scripts/patch-quarto-visual-editor-mathjax.sh
```

最後のコマンドを実行する前に、VS Code の Quarto 拡張をインストールしておく。このパッチにより、Visual Editor で MathJax の `physics` / `mhchem` 拡張が使えるようになる。Quarto 拡張の更新後に数式プレビューが動かなくなった場合も同じコマンドを再実行する。パッチ適用時に VS Code が起動中なら、「Developer: Reload Window」を一度実行する。

仮想環境の保存先:

```bash
.venv/
```

`.venv/`、`_freeze/`、`.quarto/`、Jupyter のチェックポイント、各種ランタイム／キャッシュファイルはコミットしない。一方、このリポジトリでは `docs/` をコミット対象としているため、ローカルレンダーで更新された静的サイトはソース変更と一緒にコミットする。

### ローカルプレビュー

```bash
uv run quarto preview
```

VS Code の Quarto 拡張は `scripts/quarto` のラッパーを使うため、ツールバーの Preview ボタンも `uv` 経由で実行される。このラッパーは `QUARTO_PYTHON` に `uv` 管理の Python インタープリタを設定する。初めてこの設定を取り込んだときは、VS Code で「Developer: Reload Window」を実行する。

### ローカルレンダー

```bash
uv run quarto render
```

GitHub Pages のデプロイワークフローは使用していない。公開またはレンダー結果を保存するときは、更新された `docs/` もコミットする。

## 主な Python パッケージ

- `numpy`
- `pandas`
- `matplotlib`
- `plotly`
- `jupyter`
- `ipykernel`

File: _freeze/posts/卒業論文/論文読書/GPT-Ti-Al-N-Based Hard Coatings/execute-results/html.json
{
  "hash": "bc06125fc48dc013965ebbcb8513c977",
  "result": {
    "engine": "jupyter",
    "markdown": "---\ntitle: \"Ti-Al-N-Based Hard Coatings: Thermodynamical Background, CVD Deposition, and Properties. A Review\"\nauthor: \"Serika Yuzuki\"\ndate: \"2026-5-18\"\ncategories: [University, 2026, 論文読書, TiAlN]\njupyter: python3\ndraft: true\n---\n\n$$\n\\require{physics}\n\\require{mhchem}\n$$\n\n## 読む前に：この論文の主題\n\nこの記事は、$\\ce{Ti_{1-x}Al_xN}$ 系硬質コーティングについて、熱力学、成膜、とくに CVD、そして硬さ・耐酸化性・摩耗特性をまとめたレビューである [@uny2019]。\n\n一言でいうと、$\\ce{TiAlN}$ は\n\n> 熱力学的には分離したがるが、成膜プロセスで準安定な立方晶固溶体として作り込み、その後の分解挙動を利用して高温でも硬く、酸化しにくい膜にする\n\nという材料である。\n\nここで重要なのは、「安定相」と「使いたい相」が一致していない点である。平衡状態だけを見ると、$\\ce{TiN}$ と $\\ce{AlN}$ は広い組成範囲でよく混ざるわけではない。ところが、PVD や CVD のような非平衡性をもつ成膜では、$\\ce{Al}$ を $\\ce{TiN}$ の格子中に押し込んだような準安定相、つまり fcc-$\\ce{Ti_{1-x}Al_xN}$ を得ることができる。この fcc 相が、切削工具用コーティングとして特に欲しい相である。\n\nなぜ欲しいかというと、$\\ce{Al}$ を入れることで\n\n- 固溶強化により硬さが上がる\n- 高温でスピノーダル分解して、さらに硬くなる場合がある\n- 表面に保護的な $\\ce{Al2O3}$ 層を作りやすくなり、酸化に強くなる\n\nからである。ただし、$\\ce{Al}$ を入れすぎると hcp 相が出てきて、硬さや耐酸化性が悪化しやすい。つまり「$\\ce{Al}$ は多いほどよい」ではなく、「fcc 相を保てる範囲で多く入れる」のが基本戦略になる。\n\n## 論文情報\n\n- 論文: Ti-Al-N-Based Hard Coatings: Thermodynamical Background, CVD Deposition, and Properties. A Review\n- 著者: Florent Uny, Elisabeth Blanquet, Frédéric Schuster, Frédéric Sanchette\n- 掲載: IntechOpen, 2018 年公開\n- DOI: <https://doi.org/10.5772/intechopen.79747>\n- URL: <https://www.intechopen.com/chapters/62828>\n\n## 1. なぜ TiAlN コーティングが重要なのか\n\n硬質コーティングは、切削工具や金型の寿命を延ばすために使われる。最初に広く使われた代表例は $\\ce{TiN}$ で、硬く、化学的にも比較的安定で、工具表面を保護できる。\n\nしかし、加工条件が厳しくなると $\\ce{TiN}$ だけでは足りなくなる。高温で硬さが落ちたり、酸化が進んだりするからである。そこで $\\ce{TiN}$ に $\\ce{Al}$ を加えた $\\ce{Ti_{1-x}Al_xN}$ が重要になる。\n\n$\\ce{TiAlN}$ の強みは、単に「硬い」だけではない。高温での安定性、酸化抵抗、摩耗抵抗が組み合わさっている。切削中の工具表面は高温・高応力・酸化雰囲気にさらされるため、室温の硬さだけでなく、使用中に構造がどう変化するかが性能を決める。\n\n## 2. 熱力学的背景\n\n### 2.1 自由エネルギー曲線で相分離を見る\n\n合金や固溶体が混ざったまま安定か、それとも分離した方が安定かは、混合自由エネルギー $\\Delta G_\\mathrm{mix}$ の形で考える。\n\n組成を $c$ としたとき、\n\n$$\n\\frac{\\partial^2 G}{\\partial c^2} \\ge 0\n$$\n\nなら、その組成揺らぎに対して安定または準安定である。一方で、\n\n$$\n\\frac{\\partial^2 G}{\\partial c^2} < 0\n$$\n\nなら、少し組成が揺らいだだけで自由エネルギーが下がるので、自発的に分離が進む。この領域をスピノーダル領域という。\n\n通常の核生成・成長では、最初に核を作るためのエネルギー障壁を越える必要がある。しかしスピノーダル分解では、小さな組成揺らぎがそのまま増幅される。したがって、材料全体に連続的な濃淡が生じ、やがて Ti-rich な fcc 相と Al-rich な fcc 相へ分かれていく。\n\n### 2.2 Ti-Al-N 系の安定相と準安定相\n\n平衡状態では、$\\ce{TiN}$ と $\\ce{AlN}$ は広い組成で完全固溶するわけではない。安定相としては fcc-$\\ce{TiN}$ と hcp-$\\ce{AlN}$ に分かれる方向が基本である。\n\nしかし実験的には、$\\ce{Ti_{1-x}Al_xN}$ の fcc 固溶体が得られる。これは熱力学的な平衡相ではなく、成膜時の速度論によって凍結された準安定相である。\n\nこの準安定 fcc 相には上限がある。論文では、おおよその目安として次のように整理されている。\n\n| 成膜法 | fcc 単相を保ちやすい Al 組成の目安 |\n|---|---:|\n| PVD | $x \\approx 0.7$ まで |\n| LPCVD / PECVD | $x \\approx 0.9$ まで |\n| APCVD | 高 Al 側では性能面に制限が出やすい |\n\nここで $x$ は $\\mathrm{Al}/(\\mathrm{Al}+\\mathrm{Ti})$ のモル比である。\n\n### 2.3 スピノーダル分解が硬さにつながる\n\nfcc-$\\ce{Ti_{1-x}Al_xN}$ は、加熱されると fcc-$\\ce{TiN}$ に近い領域と fcc-$\\ce{AlN}$ に近い領域へ分かれようとする。これがスピノーダル分解である。\n\nこのとき、分解した2つの fcc 領域が整合界面を保つと、格子ミスマッチによる弾性ひずみが生じる。このひずみ場は転位の移動を妨げるため、硬さが上がる。これが $\\ce{TiAlN}$ でよく議論される age-hardening、つまり時効硬化である。\n\n論文では、スピノーダル分解に関係する自由エネルギー変化として次の形が示されている。\n\n$$\n\\Delta G =\n\\frac{1}{2}\\frac{\\mathrm{d}^2G}{\\mathrm{d}c^2}(\\Delta c)^2\n+ \\frac{K}{\\lambda^2}(\\Delta c)^2\n+ \\frac{E}{1-\\nu}\\eta^2V_m(\\Delta c)^2\n$$\n\nここで $\\Delta c$ は組成揺らぎ、$\\lambda$ は組成揺らぎの周期、$K$ は原子間結合に関係する定数、$E$ はヤング率、$\\nu$ はポアソン比、$\\eta$ は格子ミスマッチ、$V_m$ はモル体積である。\n\n式の意味は次のように読むとわかりやすい。\n\n- 第1項: 混ざった状態が分離したいという熱力学的駆動力\n- 第2項: 組成揺らぎの空間的な細かさに関係するエネルギー\n- 第3項: 分解後の格子ミスマッチによる弾性ひずみエネルギー\n\nつまり、自由エネルギー曲線だけを見れば分離したい。しかし、分離してできた領域同士の界面やひずみが大きいと、分解が抑えられる場合がある。この競合が、$\\ce{TiAlN}$ の熱安定性と時効硬化を決める。\n\n## 3. Python で見る簡単な熱力学シミュレーション\n\nここでは、論文の理論をそのまま厳密に再現するのではなく、最小限の正則溶体モデルで「なぜスピノーダル領域が出るのか」を可視化する。\n\n混合自由エネルギーを\n\n$$\n\\Delta G_\\mathrm{mix}\n= \\Omega x(1-x)\n+ RT\\{x\\ln x + (1-x)\\ln(1-x)\\}\n$$\n\nと置く。第1項は混ざりにくさを表すエンタルピー項、第2項は混ざることで増える配置エントロピー項である。ここでは TiN-AlN の厳密な CALPHAD パラメータではなく、スピノーダル分解の概念を理解するためのモデル値を使う。\n\n::: {#cell-fig-regular-solution .cell message='false' execution_count=1}\n``` {.python .cell-code}\nimport numpy as np\nimport matplotlib.pyplot as plt\n\nR = 8.314  # J mol^-1 K^-1\nOmega = 48_000  # J mol^-1, toy parameter chosen to give a high spinodal temperature\n\nx = np.linspace(0.001, 0.999, 800)\n\ndef g_mix(x, T):\n    return Omega * x * (1 - x) + R * T * (x * np.log(x) + (1 - x) * np.log(1 - x))\n\ntemps_C = [600, 800, 1200, 1800, 2600]\n\nplt.figure(figsize=(7, 4.5))\nfor Tc in temps_C:\n    T = Tc + 273.15\n    plt.plot(x, g_mix(x, T) / 1000, label=f\"{Tc} degC\")\n\nplt.axhline(0, color=\"black\", linewidth=0.7)\nplt.xlabel(\"AlN fraction x\")\nplt.ylabel(\"Delta G_mix / kJ mol$^{-1}$\")\nplt.legend()\nplt.grid(alpha=0.25)\nplt.show()\n```\n\n::: {.cell-output .cell-output-display}\n![正則溶体モデルで見た混合自由エネルギー。低温ほど中央に山ができ、相分離しやすくなる。](GPT-Ti-Al-N-Based Hard Coatings_files/figure-html/fig-regular-solution-output-1.png){#fig-regular-solution width=592 height=393}\n:::\n:::\n\n\nこの図では、低温側で $x=0.5$ 付近に自由エネルギーの山が現れる。山の内側では $\\partial^2G/\\partial x^2 < 0$ となり、均一な固溶体は組成揺らぎを増幅させる方向へ進む。これがスピノーダル分解である。\n\n正則溶体モデルでは、スピノーダル境界は\n\n$$\n\\frac{\\partial^2G}{\\partial x^2}\n= \\frac{RT}{x(1-x)} - 2\\Omega = 0\n$$\n\nから求められる。\n\n::: {#cell-fig-spinodal .cell message='false' execution_count=2}\n``` {.python .cell-code}\nTcrit = Omega / (2 * R)\nT = np.linspace(300, Tcrit, 500)\nroot = np.sqrt(1 - 2 * R * T / Omega)\nx1 = (1 - root) / 2\nx2 = (1 + root) / 2\n\nplt.figure(figsize=(6.5, 4.5))\nplt.fill_betweenx(T - 273.15, x1, x2, alpha=0.25, label=\"spinodal region\")\nplt.plot(x1, T - 273.15, color=\"tab:blue\")\nplt.plot(x2, T - 273.15, color=\"tab:blue\")\nplt.xlabel(\"AlN fraction x\")\nplt.ylabel(\"Temperature / degC\")\nplt.ylim(0, 2800)\nplt.xlim(0, 1)\nplt.grid(alpha=0.25)\nplt.legend()\nplt.show()\n\nprint(f\"Critical temperature in this toy model: {Tcrit - 273.15:.0f} degC\")\n```\n\n::: {.cell-output .cell-output-display}\n![正則溶体モデルによるスピノーダル領域の例。曲線の内側では均一固溶体が不安定になる。](GPT-Ti-Al-N-Based Hard Coatings_files/figure-html/fig-spinodal-output-1.png){#fig-spinodal width=575 height=393}\n:::\n\n::: {.cell-output .cell-output-stdout}\n```\nCritical temperature in this toy model: 2614 degC\n```\n:::\n:::\n\n\n論文では、fcc-$\\ce{Ti_{1-x}Al_xN}$ のスピノーダル性が非常に広い温度範囲で議論されている。近年の計算では、格子振動の寄与を入れると分解領域の上限温度は下がるが、それでも CVD の一般的な成膜温度域より高いとされる。\n\nこの簡単なモデルから読み取るべき点は、「温度が高いほどエントロピー項が効いて混合を助けるが、$\\Omega$ が大きい系では、それでも中間組成で分離傾向が残る」ということである。\n\n## 4. 組成揺らぎの波長と分解の起こりやすさ\n\n次に、スピノーダル分解において「どんな長さスケールの組成揺らぎが増幅されやすいか」を、概念モデルで見る。\n\n論文の式の細部はパラメータ同定が必要なので、ここでは単位をそろえた簡略形として\n\n$$\nA(\\lambda)\n= \\frac{1}{2}G'' + \\frac{K}{\\lambda^2} + S\n$$\n\nを考える。これは $(\\Delta c)^2$ にかかる係数だと思えばよい。$A(\\lambda) < 0$ なら、その波長の組成揺らぎは自由エネルギーを下げるので増幅されやすい。\n\n::: {#cell-fig-wavelength .cell message='false' execution_count=3}\n``` {.python .cell-code}\nT = 800 + 273.15\nx0 = 0.60\n\nGpp = R * T / (x0 * (1 - x0)) - 2 * Omega  # J mol^-1\n\nE = 450e9       # Pa\nnu = 0.22\neta = 0.05\nVm = 1.0e-5     # m^3 mol^-1\nS = E / (1 - nu) * eta**2 * Vm  # J mol^-1\n\nK = 5e-13       # J m^2 mol^-1, toy gradient-energy coefficient\nlam_nm = np.linspace(1, 30, 500)\nlam_m = lam_nm * 1e-9\n\nA = 0.5 * Gpp + K / lam_m**2 + S\n\nplt.figure(figsize=(6.5, 4.2))\nplt.plot(lam_nm, A / 1000)\nplt.axhline(0, color=\"black\", linewidth=0.8)\nplt.xlabel(\"composition-fluctuation wavelength lambda / nm\")\nplt.ylabel(\"A(lambda) / kJ mol$^{-1}$\")\nplt.grid(alpha=0.25)\nplt.show()\n\nunstable = lam_nm[A < 0]\nif len(unstable):\n    print(f\"In this toy model, fluctuations longer than about {unstable[0]:.1f} nm are amplified.\")\nelse:\n    print(\"No unstable wavelength in this parameter set.\")\n```\n\n::: {.cell-output .cell-output-display}\n![組成揺らぎの波長と分解の起こりやすさを示す概念モデル。A(lambda)<0 の領域で揺らぎが増幅される。](GPT-Ti-Al-N-Based Hard Coatings_files/figure-html/fig-wavelength-output-1.png){#fig-wavelength width=560 height=370}\n:::\n\n::: {.cell-output .cell-output-stdout}\n```\nIn this toy model, fluctuations longer than about 5.8 nm are amplified.\n```\n:::\n:::\n\n\nこのモデルでは、短すぎる波長の揺らぎは $K/\\lambda^2$ の項が大きくなるため不利になる。一方で、十分に長い波長では自由エネルギー低下の効果が勝ち、揺らぎが増幅される。\n\n実際の $\\ce{TiAlN}$ では、ここに界面整合性、弾性ひずみ、拡散速度、粒界、欠陥、残留応力などが加わる。そのためこの計算は定量予測ではない。ただし、「スピノーダル分解は自由エネルギー曲線だけでなく、空間的な揺らぎの長さスケールにも依存する」という直感をつかむには役に立つ。\n\n## 5. 成膜プロセス\n\n### 5.1 PVD と CVD の違い\n\n$\\ce{TiAlN}$ は PVD でも CVD でも作られる。PVD は比較的低温の基板上に蒸気を凝縮させるため、非平衡性が強く、準安定相を作りやすい。一方、CVD は気相反応・輸送・表面反応が絡むため、温度、圧力、前駆体分圧、流れ場が膜構造に大きく効く。\n\n論文では特に CVD が詳しく扱われている。CVD で fcc-$\\ce{Ti_{1-x}Al_xN}$ を安定化するには、表面での原子移動を抑え、分離や粗大化が起きる前に膜として固定する必要がある。具体的には、比較的低い成膜温度、高い反応前駆体分圧、低い全圧が有利とされる。\n\n### 5.2 CVD の主な反応\n\n熱 CVD では、Ti 源として $\\ce{TiCl4}$、Al 源として $\\ce{AlCl3}$、N 源として $\\ce{NH3}$ がよく使われる。\n\n代表的な反応は次のように書ける。\n\n$$\n\\ce{6TiCl4 + 8NH3 -> 6TiN + 24HCl + N2}\n$$\n\n$$\n\\ce{AlCl3 + NH3 -> AlN + 3HCl}\n$$\n\n$\\ce{NH3}$ は $\\ce{N2}$ より分解・反応しやすいため、より低温で窒化物を形成しやすい。CVD では塩素系前駆体を使うため、膜中への $\\ce{Cl}$ 混入も問題になる。高温では前駆体の分解が進み、$\\ce{Cl}$ は減りやすい。一方、Al 前駆体流量を増やすと $\\ce{Cl}$ 混入が増える場合がある。\n\n### 5.3 成膜条件と組織\n\nCVD 膜の組織は、温度、分圧、全圧で大きく変わる。\n\n- 高温: 表面拡散が進み、粒が粗大化しやすい\n- 低い過飽和度: 原子が表面を動きやすく、粗い結晶やエピタキシャル成長になりやすい\n- 高い過飽和度: 微細粒やアモルファス的な膜になりやすい\n- 低い全圧: 境界層中の拡散・物質輸送が進み、表面過飽和が高まりやすい\n\n$\\ce{TiAlN}$ の場合、Al 量が少ないと fcc 単相の柱状組織になりやすい。Al 量が増えると、ガラス状、粒状、あるいは fcc/hcp 混相になる。LPCVD では APCVD よりも微細な組織を作りやすく、高 Al の fcc 相も得やすい。\n\n## 6. Al 組成と結晶構造\n\n$\\ce{Ti_{1-x}Al_xN}$ では、Al 組成が性質を直接決めるというより、Al 組成が結晶構造を変え、その結晶構造が性質を決める。\n\n低 Al 側では、$\\ce{Al}$ が fcc-$\\ce{TiN}$ の Ti サイトを置換し、fcc-$\\ce{Ti_{1-x}Al_xN}$ 固溶体になる。この範囲では硬さと耐酸化性が向上しやすい。\n\nAl が多くなると、fcc 相に加えて hcp 相が現れる。PVD では $x \\approx 0.7$ 付近、CVD/PECVD では $x \\approx 0.9$ 付近が一つの目安になる。hcp 相は一般に硬さや耐酸化性に不利である。ただし、ナノコンポジット構造として制御できる場合は、高硬度を示す例もある。\n\nこの点が、$\\ce{TiAlN}$ の設計で最も重要なバランスである。\n\n## 7. 機械的性質\n\n### 7.1 硬さ\n\nfcc-$\\ce{Ti_{1-x}Al_xN}$ では、Al を増やすと硬さが上がる。主な理由は固溶強化である。Ti サイトに Al が入ることで格子が歪み、転位が動きにくくなる。\n\nただし、Al を入れすぎて hcp 相が出ると硬さは下がりやすい。論文中のまとめでは、PVD の単層 $\\ce{TiAlN}$ はおおむね 25--30 GPa 程度、CVD では 32 GPa 程度、PECVD やナノコンポジットではさらに高い値が報告されている。\n\n高温では、TiN は 400℃ 以上で硬さが落ちやすい。一方、$\\ce{TiAlN}$ は加熱によってスピノーダル分解が進み、整合 fcc 領域の形成によって時効硬化する場合がある。ただし、さらに高温になると hcp-$\\ce{AlN}$ の形成などが進み、硬さは低下する。\n\n### 7.2 残留応力\n\n残留応力も重要である。圧縮応力は摩耗抵抗を高めることがあるが、大きすぎると膜の剥離や破壊につながる。\n\nPVD ではイオン衝撃による atomic peening のため、圧縮応力が大きくなりやすい。CVD では一般に PVD より残留応力が小さくなりやすい。残留応力は、膜厚、基板、下地層、成膜温度、バイアス電圧、組織などに強く依存する。\n\n### 7.3 クラック抵抗の簡単な指標\n\n論文では、クラックに対する抵抗の目安として\n\n$$\n\\frac{H^3}{E^{*2}},\n\\quad\nE^*=\\frac{E}{1-\\nu^2}\n$$\n\nが紹介されている。$H$ は硬さ、$E^*$ は有効ヤング率である。この値が大きいほど、塑性変形を通じて割れにくい傾向があるとされる。\n\n::: {#tbl-crack-index .cell tbl-cap='硬さ H とヤング率 E から計算した H^3/E*^2 の例。値は比較用の概算。' execution_count=4}\n``` {.python .cell-code}\nimport pandas as pd\n\nnu = 0.22\n\nexamples = pd.DataFrame({\n    \"coating\": [\"TiN-like\", \"fcc Ti0.38Al0.62N\", \"hcp-rich Ti0.25Al0.75N\", \"high-hardness TiAlN\"],\n    \"H_GPa\": [22.8, 31.3, 22.9, 38.7],\n    \"E_GPa\": [378, 380, 255, 450],\n})\n\nexamples[\"E_star_GPa\"] = examples[\"E_GPa\"] / (1 - nu**2)\nexamples[\"H3_over_Estar2_GPa\"] = examples[\"H_GPa\"]**3 / examples[\"E_star_GPa\"]**2\nexamples.round(3)\n```\n\n::: {.cell-output .cell-output-display execution_count=4}\n```{=html}\n<div>\n<style scoped>\n    .dataframe tbody tr th:only-of-type {\n        vertical-align: middle;\n    }\n\n    .dataframe tbody tr th {\n        vertical-align: top;\n    }\n\n    .dataframe thead th {\n        text-align: right;\n    }\n</style>\n<table border=\"1\" class=\"dataframe\">\n  <thead>\n    <tr style=\"text-align: right;\">\n      <th></th>\n      <th>coating</th>\n      <th>H_GPa</th>\n      <th>E_GPa</th>\n      <th>E_star_GPa</th>\n      <th>H3_over_Estar2_GPa</th>\n    </tr>\n  </thead>\n  <tbody>\n    <tr>\n      <th>0</th>\n      <td>TiN-like</td>\n      <td>22.8</td>\n      <td>378</td>\n      <td>397.226</td>\n      <td>0.075</td>\n    </tr>\n    <tr>\n      <th>1</th>\n      <td>fcc Ti0.38Al0.62N</td>\n      <td>31.3</td>\n      <td>380</td>\n      <td>399.327</td>\n      <td>0.192</td>\n    </tr>\n    <tr>\n      <th>2</th>\n      <td>hcp-rich Ti0.25Al0.75N</td>\n      <td>22.9</td>\n      <td>255</td>\n      <td>267.970</td>\n      <td>0.167</td>\n    </tr>\n    <tr>\n      <th>3</th>\n      <td>high-hardness TiAlN</td>\n      <td>38.7</td>\n      <td>450</td>\n      <td>472.888</td>\n      <td>0.259</td>\n    </tr>\n  </tbody>\n</table>\n</div>\n```\n:::\n:::\n\n\nこの指標では、硬さが 3 乗で効く。したがって、同じ弾性率なら硬さの上昇はクラック抵抗の指標を大きく押し上げる。一方で、硬いだけでなく、弾性率や残留応力とのバランスも必要である。\n\n## 8. 酸化抵抗\n\n$\\ce{TiAlN}$ の耐酸化性は、表面にできる $\\ce{Al2O3}$ 層と強く関係する。\n\n高温酸化では、Al が外側へ拡散し、O が内側へ拡散する。初期には oxynitride 的な相ができ、さらに酸化が進むと $\\ce{Al2O3}$ や $\\ce{TiO2}$ が形成される。\n\n望ましいのは、緻密な $\\ce{Al2O3}$ 層が表面にできて、それ以上の酸素拡散を抑えることである。逆に、$\\ce{TiO2}$ が多く形成されると、体積変化や多孔質化により保護層が壊れやすくなり、酸化が進行しやすくなる。\n\nAl を増やすと $\\ce{Al2O3}$ を作りやすくなるため、fcc 単相を保つ範囲では耐酸化性が向上する。しかし fcc/hcp 混相や hcp 単相になると、一般には耐酸化性が悪化しやすい。したがって、耐酸化性においても「fcc 単相を保てる範囲で Al を増やす」ことが重要になる。\n\n論文では、$\\ce{TiN}$ の酸化開始温度が約 500℃ 程度であるのに対し、$\\ce{TiAlN}$ では 800℃ 程度まで安定性が向上することが整理されている。\n\n## 9. 摩耗抵抗と工具寿命\n\n切削工具の摩耗は、単純な硬さだけで決まらない。摩耗には、凝着摩耗、アブレシブ摩耗、酸化、熱疲労、クラック進展などが重なる。\n\n$\\ce{TiAlN}$ コーティングが有利なのは、次の要素が同時に効くからである。\n\n- 高硬度によりアブレシブ摩耗を抑える\n- $\\ce{Al2O3}$ 保護層により酸化と凝着摩耗を抑える\n- 高温での時効硬化により、使用中にも硬さを維持しやすい\n- fcc 単相の範囲では Al 増加により工具寿命が伸びやすい\n\nただし、Al を入れすぎて hcp 相が出ると工具寿命は低下しやすい。ここでも、組成と構造の最適化が中心になる。\n\n## 10. この論文から見える設計指針\n\n$\\ce{TiAlN}$ コーティングの設計は、次のように整理できる。\n\nまず、狙うべき基本構造は fcc-$\\ce{Ti_{1-x}Al_xN}$ 単相である。この構造では、Al による固溶強化と耐酸化性向上が得られる。\n\n次に、Al 量はできるだけ増やしたいが、hcp 相を出しすぎてはいけない。PVD では $x \\approx 0.7$、LPCVD/PECVD では $x \\approx 0.9$ が一つの上限目安になる。\n\nさらに、使用中の高温でスピノーダル分解を利用できると、整合 fcc 領域による時効硬化が得られる。ただし、分解が進みすぎて hcp-$\\ce{AlN}$ が形成されると、硬さや耐酸化性は低下しやすい。\n\n最後に、CVD では温度、全圧、分圧、前駆体比、ガス輸送、塩素不純物がすべて効く。単に組成を合わせるだけでは不十分で、膜の結晶構造・組織・残留応力まで含めて制御する必要がある。\n\n## 最後に短くまとめる\n\n$\\ce{TiAlN}$ は、$\\ce{TiN}$ に Al を加えた硬質コーティングで、切削工具などに使われる。\n\n平衡状態では $\\ce{TiN}$ と $\\ce{AlN}$ は分離しやすいが、PVD や CVD によって準安定な fcc-$\\ce{Ti_{1-x}Al_xN}$ 固溶体を作ることができる。\n\nAl を増やすと、fcc 単相の範囲では硬さと耐酸化性が向上する。理由は、固溶強化、スピノーダル分解による時効硬化、表面の $\\ce{Al2O3}$ 保護層である。\n\nしかし Al が多すぎると hcp 相が出て、硬さや耐酸化性が悪くなりやすい。\n\nしたがって重要なのは、\n\n$$\n\\text{fcc 単相を保てる範囲で Al を多く入れる}\n$$\n\nことである。\n\nPVD では $x \\approx 0.7$、LPCVD/PECVD では $x \\approx 0.9$ 付近まで fcc 相を保てる例があり、CVD 条件の最適化によって高 Al・高硬度・高耐酸化性のコーティングが実現できる。\n\n## 参考文献\n\n",
    "supporting": [
      "GPT-Ti-Al-N-Based Hard Coatings_files"
    ],
    "filters": [],
    "includes": {
      "include-in-header": [
        "<script src=\"https://cdn.jsdelivr.net/npm/requirejs@2.3.6/require.min.js\" integrity=\"sha384-c9c+LnTbwQ3aujuU7ULEPVvgLs+Fn6fJUvIGTsuu1ZcCf11fiEubah0ttpca4ntM sha384-6V1/AdqZRWk1KAlWbKBlGhN7VG4iE/yAZcO6NZPMF8od0vukrvr0tg4qY6NSrItx\" crossorigin=\"anonymous\"></script>\n<script src=\"https://cdn.jsdelivr.net/npm/jquery@3.5.1/dist/jquery.min.js\" integrity=\"sha384-ZvpUoO/+PpLXR1lu4jmpXWu80pZlYUAfxl5NsBMWOEPSjUn/6Z/hRTt8+pR6L4N2\" crossorigin=\"anonymous\" data-relocate-top=\"true\"></script>\n<script type=\"application/javascript\">define('jquery', [],function() {return window.jQuery;})</script>\n"
      ]
    }
  }
}
