Repository: SerikaYuzuki/Developing-Journal

# Developing-Journal

[Quarto](https://quarto.org) 製の個人ブログ／開発ジャーナル。Python 環境は `uv` で管理する。

## 開発環境

各マシンに `uv`、`direnv`、Quarto をインストールする。Python の仮想環境はプロジェクト直下の `.venv/` に作成され、Git の管理対象外となる。

### 初回セットアップ

```bash
uv python install
direnv allow
uv sync
python -m ipykernel install --user --name quarto-notes --display-name "Python (quarto-notes)"
./scripts/patch-quarto-visual-editor-mathjax.sh
```

最後のコマンドを実行する前に、VS Code の Quarto 拡張をインストールしておく。このパッチにより、Visual Editor で MathJax の `physics` / `mhchem` 拡張が使えるようになる。Quarto 拡張の更新後に数式プレビューが動かなくなった場合も同じコマンドを再実行する。パッチ適用時に VS Code が起動中なら、「Developer: Reload Window」を一度実行する。

仮想環境の保存先:

```bash
.venv/
```

`.venv/`、`_freeze/`、`.quarto/`、Jupyter のチェックポイント、各種ランタイム／キャッシュファイルはコミットしない。一方、このリポジトリでは `docs/` をコミット対象としているため、ローカルレンダーで更新された静的サイトはソース変更と一緒にコミットする。

### ローカルプレビュー

```bash
uv run quarto preview
```

VS Code の Quarto 拡張は `scripts/quarto` のラッパーを使うため、ツールバーの Preview ボタンも `uv` 経由で実行される。このラッパーは `QUARTO_PYTHON` に `uv` 管理の Python インタープリタを設定する。初めてこの設定を取り込んだときは、VS Code で「Developer: Reload Window」を実行する。

### ローカルレンダー

```bash
uv run quarto render
```

GitHub Pages のデプロイワークフローは使用していない。公開またはレンダー結果を保存するときは、更新された `docs/` もコミットする。

## 主な Python パッケージ

- `numpy`
- `pandas`
- `matplotlib`
- `plotly`
- `jupyter`
- `ipykernel`

File: docs/posts/univ_lecs/3S/材料力学2.html
材料力学2 – 芹香のブログ 気軽にコメント残してね！

芹香のブログ 気軽にコメント残してね！

Home

Portfolio

Posts
Univ Lecs
3S
材料力学2

Home

About

Posts

At Coder

Cargo Compete

template

typical90-01

typical90-02

typical90-03

typical90-04

typical90-05

typical90-06

typical90-07

typical90-08

typical90-09

typical90-10

typical90-11

Play Ground

template

Tech

小説をEPUBに変換するpythonパッケージを作った話

Linkwardenにブックマーク管理を任せる

DockerでMisskeyを立てる

SwiftUIで開発する小説執筆支援アプリ

Quartoで単一ファイルにレンダリングする方法

Debianサーバーを立てた話

Codexを使い始めた件

Swift Packageの読み込みエラー

NordとTailscaleで自宅サーバーを安全に公開する

Time Machine ServerをSambaで作った話

ミスって/boot/efiを消した話

AI

Attention Is All You Needを読む話

Build a Large Language Model from Scratchを読む話

SwiftUI小説アプリ

EditorKitのいじり方をプラグイン形式にする話

小説執筆アプリを作る

Git FlowとGitHub Flow

Protocol Oriented Programming

SwiftUIとAppKitの連携

Ue5 Aura Courses

Section 02

section_03

section_04

section_05

section_06

template

Ue5 Project

Planning

Univ Lecs

2A

統計力学

材料相平衡論

材料統計力学

材料速度論

材料量子力学

3A

セラミックノート

デバイス材料工学

信頼性学

数学

生産プロセス

高分子ノート

3S

半導体物性学

固体物性学

数学2F

材料力学2

材料反応工学

材料強度学

材料電気化学

組織生成論

金属材料学

4S

工学基礎演習

卒業論文

fluxの式

演習レポート

卒論輪講

談話会

過去論文

論文読書

Ti-Al-N-Based Hard Coatings: Thermodynamical Background, CVD Deposition, and Properties. A Review

Ti-Al-N系硬質コーティング：熱力学的背景・CVD成膜・特性レビュー

概要

卒業論文

fluxの式

演習レポート

卒論輪講

談話会

過去論文

論文読書

Ti-Al-N系硬質コーティング：熱力学的背景・CVD成膜・特性レビュー

概要

収容所配布用

数学

数学A

数学B

数学I

数学II

数学III

過去問演習

物理

物理

On this page

0. 緒言

  1. 応力
  
  練習問題 1-1（代表的な力学状態の応力テンソル）

  練習問題 1-2（コーシーの関係式）

  練習問題 1-3（コーシーの関係式の数値計算）

  練習問題 1-4（主応力と主軸）

  練習問題 1-5（モールの応力円の方程式の導出）

2. 変位とひずみ
  
  練習問題 1-6（変位場・変位勾配・ひずみ・剛体回転）

  練習問題 1-7（ひずみテンソルの座標変換）

  練習問題 1-8（主ひずみと不変量）

3. 総和規約とテンソル記法（補足）
  
  総和規約の練習問題 1

  総和規約の練習問題 2

4. 弾性解析の枠組み

  5. 支配方程式
  
  5.1 応力の平衡方程式

  5.2 変位–ひずみ関係式

  5.3 適合条件式（補足）

6. 構成方程式（フックの法則）
  
  6.1 一般化フックの法則と対称性

  6.2 Voigt 表記

  6.3 等方弾性体の構成則

  練習問題 1-9（ラメの定数と E, ν の相互変換）

  練習問題 1-10（静水圧と体積弾性率）

7. 平面応力・平面ひずみ
  
  練習問題 1-11（平面応力の構成方程式の導出）

  練習問題 1-12（平面ひずみの構成方程式の導出）

  練習問題 1-13（薄板の二軸引張）

  練習問題 1-14（熱応力）

  練習問題 1-15（平面応力の数値計算）

  練習問題 1-16（平面ひずみの数値計算）

8. 2次元極座標系（補足）
  
  練習問題 1-17（極座標の応力変換と軸対称変形）

9. 応力関数（補足）
  
  練習問題 1-18（エアリーの応力関数）

Posts
Univ Lecs
3S
材料力学2

材料力学2

University

  2026

Author

Serika Yuzuki 

Published

June 8, 2026

このノートは、連続体の弾性力学を 「問題を解くために必要な理論」 という観点で再構成したものである。各練習問題には、その問題を解くのに必要な理論を 理論 に、具体的な解き方を 解答 にまとめてある。問題文と理論を読めば解き方の方針が立ち、解答を読めば手順が追える構成を目指している。

0. 緒言

目標: 連続体力学（弾性力学・弾塑性力学・構造力学・転位論）の基礎を習得し、応力・ひずみ・弾性解析を理解する。

材料科学における力学の位置づけ: 材料は Process（プロセス）・Structure（構造）・Property（特性）・Performance（性能）の連関で理解される。力学は「構造 − 特性 − 性能」をつなぐ解析の道具となる。

物体に外力を加えたときの変形は次の2つに大別される。

弾性変形: 外力を除くと元に戻る可逆変形。線形弾性ではフックの法則 \(\sigma = E\epsilon\) が成り立つ領域を扱う。

塑性変形: 外力を除いても残る不可逆変形。金属では格子欠陥（転位）の運動に起因する。

本ノートが扱うのは弾性変形である。

1. 応力

物体内のある面に働く力を、その面の単位面積あたりで表したものが応力である。応力は面の向きごとに変わる量であり、3次元では応力テンソルで記述する。

\[
T = \frac{dF}{dA}
\]

ここで \(T\) は応力ベクトル、\(dF\) は微小面に作用する力、\(dA\) は微小面の面積である。

練習問題 1-1（代表的な力学状態の応力テンソル）

次の力学試験・加工プロセスにおける応力テンソル \(\sigma\) を記述せよ。

一軸引張試験（引張方向：\(x_1\) 軸、応力：\(\sigma_0\)）

一軸圧縮試験（圧縮方向：\(x_1\) 軸、応力：\(\sigma_0\)）

単純せん断試験（せん断応力：\(\tau\)）

張力圧延（圧延方向の引張応力：\(\sigma_t\)、板厚方向の圧縮応力：\(\sigma_r\)）

Note理論

ある面（断面積 \(A\)）に働く力 \(F\) は、面に垂直な成分 \(F_n\) と平行な成分 \(F_s\) に分解できる。

垂直応力 \(\sigma_n = F_n/A\)：面を引き離す／押し込む応力（へき開破壊に関係）。

せん断応力 \(\sigma_s = F_s/A\)：面に沿ってずらす応力（すべり・転位運動に関係）。

3次元の応力状態は応力テンソル \(\sigma_{ij}\) で表す。

\[
\sigma = \begin{pmatrix} \sigma_{11} & \sigma_{12} & \sigma_{13} \\ \sigma_{21} & \sigma_{22} & \sigma_{23} \\ \sigma_{31} & \sigma_{32} & \sigma_{33} \end{pmatrix}
\]

\(\sigma_{ij}\) は「\(i\) 軸に垂直な面に働く \(j\) 方向の応力」を表す。

対角成分 \(\sigma_{11},\sigma_{22},\sigma_{33}\) は垂直応力（引張は正、圧縮は負）。

非対角成分 \(\sigma_{ij}\,(i\neq j)\) はせん断応力。

微小要素のモーメントのつり合いから \(\sigma_{ij}=\sigma_{ji}\)（対称行列）となり、独立な成分は 6個 である。

各試験では、働いている力の向きに対応する成分だけに値を入れ、残りを 0 とすればよい。

Tip解答

(1) 引張試験 \[
\sigma = \begin{pmatrix} \sigma_0 & 0 & 0 \\ 0 & 0 & 0 \\ 0 & 0 & 0 \end{pmatrix}
\] (2) 圧縮試験（引張を負にするだけ） \[
\sigma = \begin{pmatrix} -\sigma_0 & 0 & 0 \\ 0 & 0 & 0 \\ 0 & 0 & 0 \end{pmatrix}
\] (3) せん断試験（\(\sigma_{12}=\sigma_{21}=\tau\)） \[
\sigma = \begin{pmatrix} 0 & \tau & 0 \\ \tau & 0 & 0 \\ 0 & 0 & 0 \end{pmatrix}
\] (4) 張力圧延（\(x_1\) に引張、\(x_2\) に圧縮） \[
\sigma = \begin{pmatrix} \sigma_t & 0 & 0 \\ 0 & -\sigma_r & 0 \\ 0 & 0 & 0 \end{pmatrix}
\]

練習問題 1-2（コーシーの関係式）

2次元問題において、応力テンソル \(\sigma\) と任意の傾いた面の単位法線ベクトル \(n\) から、その面に作用する応力ベクトル \(T\) が \(T = \sigma \cdot n\) と表せること（コーシーの関係式）を、力のつり合いから証明せよ。

Note理論

物体内の微小面（単位法線ベクトル \(n\)、面積 \(dA\)）に作用する力 \(dF\) に対し、応力ベクトルを \[
T = \frac{dF}{dA}
\] で定義する。\(T\) は垂直成分 \(\sigma_n\) とせん断成分 \(\sigma_s\) に分解できる（\(T=\sigma_n+\sigma_s\)）。

任意の面に働く応力ベクトルは、その点の応力テンソルから一意に決まり、 \[
T = \sigma \cdot n \qquad (\text{コーシーの関係})
\] が成り立つ。これは、面を含む微小三角形（2次元）または微小四面体（3次元）における各座標軸方向の力のつり合いから直接導かれる。

Tip解答

応力テンソルと面 AB の単位法線ベクトルを次のように置く。 \[
\sigma = \begin{pmatrix} \sigma_{11} & \sigma_{12} & 0 \\ \sigma_{12} & \sigma_{22} & 0 \\ 0 & 0 & 0 \end{pmatrix}, \quad n = \begin{pmatrix} \cos \theta \\ \sin \theta \\ 0 \end{pmatrix}
\] 三角形要素の \(x_1,x_2\) 方向の力のつり合いから、 \[
T_1 dA = \sigma_{11}dA \cos \theta + \sigma_{12}dA \sin \theta
\] \[
T_2 dA = \sigma_{12}dA \cos \theta + \sigma_{22}dA \sin \theta
\] 行列形式にまとめると、 \[
\begin{pmatrix} T_1 \\ T_2 \end{pmatrix} = \begin{pmatrix} \sigma_{11} & \sigma_{12} \\ \sigma_{12} & \sigma_{22} \end{pmatrix}\begin{pmatrix} \cos \theta \\ \sin \theta \end{pmatrix}
\] \[
\therefore\ T = \sigma \cdot n
\]

練習問題 1-3（コーシーの関係式の数値計算）

ある物体に一様な応力 \(\sigma\) が作用している。 \[
\sigma = \begin{pmatrix} 0 & 1 & 2 \\ 1 & 2 & 0 \\ 2 & 0 & 1 \end{pmatrix}\ \text{MPa}
\] \(x_1 + 3x_2 + x_3 = 1\) で定義される面の応力ベクトル \(T\) を求めよ。また、この面の垂直応力の大きさ \(\sigma_n\) とせん断応力の大きさ \(\sigma_s\) を求めよ。

Note理論

コーシーの関係 \(T = \sigma\cdot n\) を具体的な数値に適用する問題（練習問題 1-2 参照）。手順は次の通り。

単位法線ベクトル \(n\) を求める。平面 \(a_1x_1+a_2x_2+a_3x_3 = \text{const}\) の法線方向は係数ベクトル \((a_1,a_2,a_3)\) なので、これを正規化する。

応力ベクトル を \(T = \sigma\cdot n\) で計算する。

垂直応力は \(T\) を法線方向へ射影した成分の大きさ：\(\sigma_n = T\cdot n\,(= n\cdot\sigma\cdot n)\)。

せん断応力は \(T\) の面内成分の大きさで、\(|T|^2 = \sigma_n^2 + \sigma_s^2\) より \(\sigma_s = \sqrt{|T|^2 - \sigma_n^2}\)。

Tip解答

1. 単位法線ベクトル 平面の係数より法線方向は \((1,3,1)\)。大きさは \(\sqrt{1^2+3^2+1^2}=\sqrt{11}\) なので、 \[
n = \frac{1}{\sqrt{11}}\begin{pmatrix} 1 \\ 3 \\ 1 \end{pmatrix}
\]

2. 応力ベクトル \(T = \sigma\cdot n\)

\[
\sigma\begin{pmatrix} 1 \\ 3 \\ 1 \end{pmatrix} = \begin{pmatrix} 0\cdot1+1\cdot3+2\cdot1 \\ 1\cdot1+2\cdot3+0\cdot1 \\ 2\cdot1+0\cdot3+1\cdot1 \end{pmatrix} = \begin{pmatrix} 5 \\ 7 \\ 3 \end{pmatrix}
\ \Longrightarrow\ T = \frac{1}{\sqrt{11}}\begin{pmatrix} 5 \\ 7 \\ 3 \end{pmatrix}\ \text{MPa}
\]

3. 垂直応力 \(\sigma_n = T\cdot n\) \[
\sigma_n = \frac{1}{\sqrt{11}}(5,7,3)\cdot\frac{1}{\sqrt{11}}(1,3,1) = \frac{5+21+3}{11} = \frac{29}{11} \approx 2.64\ \text{MPa}
\]

4. せん断応力 \(\sigma_s\) \[
|T|^2 = \frac{5^2+7^2+3^2}{11} = \frac{83}{11},\qquad
\sigma_s = \sqrt{|T|^2-\sigma_n^2} = \sqrt{\frac{83}{11}-\left(\frac{29}{11}\right)^2} = \frac{\sqrt{72}}{11} = \frac{6\sqrt{2}}{11} \approx 0.77\ \text{MPa}
\]

練習問題 1-4（主応力と主軸）

以下の応力状態について、それぞれ主応力と主軸の向きを求めよ。ただし \(\sigma_0, \tau, \sigma_t, \sigma_r\) は正の実数とする。

引張試験：\(\sigma = \mathrm{diag}(\sigma_0,\,0,\,0)\)

圧縮試験：\(\sigma = \mathrm{diag}(-\sigma_0,\,0,\,0)\)

せん断試験：\(\sigma_{12}=\sigma_{21}=\tau\)、他は 0

張力圧延：\(\sigma = \mathrm{diag}(\sigma_t,\,-\sigma_r,\,0)\)

Note理論

主応力はせん断応力が 0 となる面（主平面）に働く垂直応力で、その面の法線方向が主軸である。主平面では応力ベクトルが法線と平行（\(T=\lambda n\)）になるので、コーシーの式 \(T=\sigma n\) と合わせると固有値問題 \[
\sigma n = \lambda n \quad\Longleftrightarrow\quad (\sigma - \lambda I)n = 0
\] になる。非自明解を持つ条件が特性方程式 \[
\det(\sigma - \lambda I) = 0\ \Longrightarrow\ \lambda^3 - I_1\lambda^2 + I_2\lambda - I_3 = 0
\] で、解（固有値）\(\lambda\) が主応力、対応する固有ベクトルが主軸の向きとなる。係数 \(I_1,I_2,I_3\) は座標系によらない応力不変量である。 \[I_1 = \sigma_{11}+\sigma_{22}+\sigma_{33},\quad
I_2 = \sigma_{11}\sigma_{22}+\sigma_{22}\sigma_{33}+\sigma_{33}\sigma_{11}-\sigma_{12}^2-\sigma_{23}^2-\sigma_{31}^2,\quad
I_3 = \det(\sigma_{ij})\]

ポイント：応力テンソルがすでに対角行列なら、対角成分がそのまま主応力、座標軸がそのまま主軸である。非対角成分があるブロックだけ固有値を解けばよい。

Tip解答

(1) 引張試験：すでに対角なので、主応力は \(\sigma_0,\,0,\,0\)。主軸は座標軸 \(x_1,x_2,x_3\)。

(2) 圧縮試験：同様に主応力 \(-\sigma_0,\,0,\,0\)、主軸は座標軸 \(x_1,x_2,x_3\)。

(3) せん断試験：\(x_3\) 方向は \(\lambda=0\)。残る \(x_1\)–\(x_2\) ブロック \(\begin{pmatrix}0&\tau\\\tau&0\end{pmatrix}\) の固有値は \[
\det\begin{pmatrix}-\lambda&\tau\\\tau&-\lambda\end{pmatrix} = \lambda^2-\tau^2 = 0\ \Longrightarrow\ \lambda = \pm\tau
\] よって主応力は \(\tau,\,-\tau,\,0\)。主軸は、\(\tau\) が \(x_1\)–\(x_2\) 面内で \(45^\circ\) 方向 \(\frac{1}{\sqrt2}(1,1,0)\)、\(-\tau\) が \(-45^\circ\) 方向 \(\frac{1}{\sqrt2}(1,-1,0)\)、\(0\) が \(x_3\) 軸。 （純せん断は座標を \(45^\circ\) 回すと引張・圧縮の二軸状態になる、という練習問題 1-15 の事実と対応する。）

(4) 張力圧延：すでに対角なので、主応力は \(\sigma_t,\,-\sigma_r,\,0\)、主軸は座標軸 \(x_1,x_2,x_3\)。

練習問題 1-5（モールの応力円の方程式の導出）

2次元応力状態における任意の傾いた面上の垂直応力 \(\sigma'_{11}\) とせん断応力 \(\sigma'_{12}\) が、モールの応力円の方程式を満たすことを示し、その中心と半径を求めよ。

Note理論

応力テンソルの座標変換：座標系を回転行列 \(R\) で回すと、ベクトルは \(A'=RA\)、応力テンソルは \[
\sigma' = R\,\sigma\,R^T
\] で変換される。\(x_3\) 軸まわりに角度 \(\theta\) 回転した2次元の場合、成分は以下になる（上式を展開して得られる）。 \[
\sigma'_{11} = \frac{\sigma_{11}+\sigma_{22}}{2} + \frac{\sigma_{11}-\sigma_{22}}{2}\cos 2\theta + \sigma_{12}\sin 2\theta
\] \[
\sigma'_{12} = \frac{\sigma_{22}-\sigma_{11}}{2}\sin 2\theta + \sigma_{12}\cos 2\theta
\]

主応力は、せん断応力が 0 となる面（主平面）に働く垂直応力である。モールの応力円は、上の変換式から \(\theta\) を消去して得られる円であり、横軸を垂直応力・縦軸をせん断応力とした平面上で応力状態を幾何的に表す。円が横軸（せん断 0）と交わる点が主応力に対応する。

Tip解答

変換式の \(\sigma'_{11}\) から平均応力を移項し、\(\sigma'_{12}\) とともに二乗して加えると \(\theta\) が消える。 \[
\left(\sigma'_{11} - \frac{\sigma_{11} + \sigma_{22}}{2}\right)^2 + {\sigma'_{12}}^2 = \frac{(\sigma_{11} - \sigma_{22})^2}{4} + \sigma_{12}^2
\] これは \((\sigma'_{11},\,\sigma'_{12})\) 平面上で次の円を表す。

中心：\(\left(\dfrac{\sigma_{11} + \sigma_{22}}{2},\ 0\right)\)

半径：\(\sqrt{\dfrac{(\sigma_{11} - \sigma_{22})^2}{4} + \sigma_{12}^2}\)

円が横軸と交わる2点（中心 ± 半径）が主応力である。

2. 変位とひずみ

物体内の各点の移動量を変位 \(u(x_1,x_2,x_3)\) という。変位そのものには剛体移動も含まれるため、変形（伸縮・せん断）だけを取り出すには変位の空間勾配を考える必要がある。

練習問題 1-6（変位場・変位勾配・ひずみ・剛体回転）

物体が以下のように変形した。それぞれについて (A) 変位場、(B) 変位勾配テンソル、(C) 微小ひずみテンソル、(D) 剛体回転テンソルを求めよ。

一軸引張

純粋せん断

単純せん断

TODO: (1)一軸引張 / (2)純粋せん断 / (3)単純せん断 の変形図

Note理論

変位場：変位 \(u\) は位置の関数であり、その成分 \(u_1,u_2,u_3\) がそれぞれ位置の関数である。

変位勾配テンソル：点 \(A\) から微小距離 \(dx\) だけ離れた点 \(B\) の変位は、テーラー展開の1次近似より \[
u_i^B \approx u_i^A + \frac{\partial u_i}{\partial x_j}dx_j
\] と書ける。ここに現れる \[
H_{ij} = \frac{\partial u_i}{\partial x_j}
\] が変位勾配テンソルで、ある点まわりの変位の変化（伸び・縮み・傾き）をすべて含む。電位（スカラー場）の勾配が電場（ベクトル場）になるのと同様、変位（ベクトル場）の勾配がテンソル場 \(H=\nabla u\) になる、と捉えるとよい。

対称部分と反対称部分への分解：任意の正方行列は、対称行列と交代行列の和に一意分解できる。 \[
H_{ij} = \underbrace{\frac{1}{2}\left(\frac{\partial u_i}{\partial x_j}+\frac{\partial u_j}{\partial x_i}\right)}_{\epsilon_{ij}\,(\text{対称})} + \underbrace{\frac{1}{2}\left(\frac{\partial u_i}{\partial x_j}-\frac{\partial u_j}{\partial x_i}\right)}_{\omega_{ij}\,(\text{反対称})}
\]

微小ひずみテンソル \(\epsilon_{ij}=\frac{1}{2}(H_{ij}+H_{ji})\)、すなわち \(\epsilon=\frac{1}{2}(H+H^T)\)。物体の純粋な変形を表す。

対角成分 = 垂直ひずみ（\(x_i\) 方向線分の単位長さあたりの伸び）：\(\epsilon_{11}=\partial u_1/\partial x_1\) など。

非対角成分 = せん断ひずみ。直角だった2辺のなす角の変化量を工学せん断ひずみ \(\gamma_{ij}=\dfrac{\partial u_i}{\partial x_j}+\dfrac{\partial u_j}{\partial x_i}\) と呼び、テンソル成分はその半分 \(\epsilon_{ij}=\frac{1}{2}\gamma_{ij}\) で定義する。

剛体回転テンソル \(\omega_{ij}=\frac{1}{2}(H_{ij}-H_{ji})\)、すなわち \(\omega=\frac{1}{2}(H-H^T)\)。微小要素の平均的な回転を表す。

この分解により、単純せん断（せん断変形＋回転を伴う）と純粋せん断（回転を伴わないせん断変形）の違いを定量的に区別できる。

Tip解答

(1) 一軸引張（\(x_1\) 方向にひずみ \(\Delta l/l\)） \[u = \begin{bmatrix} \tfrac{\Delta l}{l}x_1 \\ 0 \\ 0 \end{bmatrix},\quad
H = \begin{bmatrix} \tfrac{\Delta l}{l} & 0 & 0 \\ 0 & 0 & 0 \\ 0 & 0 & 0 \end{bmatrix}\] \[\epsilon = \tfrac{1}{2}(H+H^T) = \begin{bmatrix} \tfrac{\Delta l}{l} & 0 & 0 \\ 0 & 0 & 0 \\ 0 & 0 & 0 \end{bmatrix},\quad
\omega = \tfrac{1}{2}(H-H^T) = 0\ (\text{回転なし})\]

(2) 純粋せん断 \[u = \begin{bmatrix} \tfrac{s}{l}x_2 \\ \tfrac{s}{l}x_1 \\ 0 \end{bmatrix},\quad
H = \begin{bmatrix} 0 & \tfrac{s}{l} & 0 \\ \tfrac{s}{l} & 0 & 0 \\ 0 & 0 & 0 \end{bmatrix}\] \[\epsilon = \begin{bmatrix} 0 & \tfrac{s}{l} & 0 \\ \tfrac{s}{l} & 0 & 0 \\ 0 & 0 & 0 \end{bmatrix},\quad
\omega = 0\ (\text{回転なし})\]

(3) 単純せん断 \[u = \begin{bmatrix} \tfrac{s}{l}x_2 \\ 0 \\ 0 \end{bmatrix},\quad
H = \begin{bmatrix} 0 & \tfrac{s}{l} & 0 \\ 0 & 0 & 0 \\ 0 & 0 & 0 \end{bmatrix}\] \[\epsilon = \tfrac{1}{2}(H+H^T) = \begin{bmatrix} 0 & \tfrac{s}{2l} & 0 \\ \tfrac{s}{2l} & 0 & 0 \\ 0 & 0 & 0 \end{bmatrix},\quad
\omega = \tfrac{1}{2}(H-H^T) = \begin{bmatrix} 0 & \tfrac{s}{2l} & 0 \\ -\tfrac{s}{2l} & 0 & 0 \\ 0 & 0 & 0 \end{bmatrix}\ (\text{回転あり})\]

同じ「せん断」でも、純粋せん断は回転を伴わず、単純せん断は同じ大きさの回転を伴うことが \(\omega\) の有無からわかる。

練習問題 1-7（ひずみテンソルの座標変換）

二軸負荷の力学試験を行ったが、試験後にひずみゲージが傾いて貼られていたことに気づいた。貴重なサンプルのため再実験はできない。傾いた座標系 \((x'_1, x'_2)\) で測定されたひずみテンソルは次の通りである。 \[
\epsilon' = \begin{bmatrix} 0.0012 & 0.0006 \\ 0.0006 & 0.0018 \end{bmatrix}
\] ゲージの傾き角度は \(30^\circ\) であった。本来の座標系 \((x_1, x_2)\) におけるひずみテンソルを求めよ。

コードはこちら
import numpy as np
import plotly.graph_objects as go

AX = dict(visible=False, showgrid=False, zeroline=False)
TRANSP = dict(paper_bgcolor='rgba(0,0,0,0)', plot_bgcolor='rgba(0,0,0,0)')

def closed(pts):
  xs = [p[0] for p in pts] + [pts[0][0]]
  ys = [p[1] for p in pts] + [pts[0][1]]
  return xs, ys

fig = go.Figure()

# 試験片
sx, sy = closed([(-1.4, -1.4), (1.4, -1.4), (1.4, 1.4), (-1.4, 1.4)])
fig.add_trace(go.Scatter(x=sx, y=sy, mode='lines', fill='toself', line=dict(color='gray', width=2),
  fillcolor='rgba(128,128,128,0.10)', showlegend=False))

# 30° 傾いたひずみゲージ
th = np.radians(30)
def rect(w, h, rot):
  p = [(-w / 2, -h / 2), (w / 2, -h / 2), (w / 2, h / 2), (-w / 2, h / 2)]
  R = [(x * np.cos(rot) - y * np.sin(rot), x * np.sin(rot) + y * np.cos(rot)) for x, y in p]
  return closed(R)
gx, gy = rect(1.1, 0.55, th)
fig.add_trace(go.Scatter(x=gx, y=gy, mode='lines', fill='toself', line=dict(color='teal', width=2),
  fillcolor='rgba(0,128,128,0.25)', name='ひずみゲージ (30° 傾斜)'))

def axis_arrow(dx, dy, color, name):
  fig.add_annotation(x=dx, y=dy, ax=0, ay=0, xref='x', yref='y', axref='x', ayref='y',
  showarrow=True, arrowhead=3, arrowwidth=2, arrowcolor=color)
  fig.add_annotation(x=dx, y=dy, text=name, showarrow=False, font=dict(color=color, size=14),
  xshift=12 * np.sign(dx), yshift=12 * np.sign(dy))
c, s = np.cos(th), np.sin(th)
axis_arrow(1.9, 0, '#1f77b4', 'x₁'); axis_arrow(0, 1.9, '#1f77b4', 'x₂')
axis_arrow(1.9 * c, 1.9 * s, 'teal', "x′₁"); axis_arrow(-1.9 * s, 1.9 * c, 'teal', "x′₂")

# 二軸負荷の矢印
for x in (2.0, -2.0):
  fig.add_annotation(x=x * 1.15, y=0, ax=x, ay=0, xref='x', yref='y', axref='x', ayref='y',
  showarrow=True, arrowhead=2, arrowwidth=2, arrowcolor='crimson')
for y in (2.0, -2.0):
  fig.add_annotation(x=0, y=y * 1.15, ax=0, ay=y, xref='x', yref='y', axref='x', ayref='y',
  showarrow=True, arrowhead=2, arrowwidth=2, arrowcolor='crimson')

fig.update_xaxes(range=[-2.6, 2.6], **AX)
fig.update_yaxes(range=[-2.6, 2.6], scaleanchor='x', scaleratio=1, **AX)
fig.update_layout(height=460, **TRANSP, margin=dict(l=10, r=10, t=10, b=10),
  legend=dict(orientation='h', y=-0.02, x=0.5, xanchor='center'))
fig.show()

二軸負荷（赤）を受ける試験片。本来の座標軸 (x₁, x₂) に対し、ひずみゲージの軸 (x′₁, x′₂) が 30° 傾いている。

Note理論

ひずみテンソルも応力テンソルと同じ2階テンソルなので、回転行列 \(R\) により \(\epsilon' = R\,\epsilon\,R^T\) で変換される。2次元（\(x_3\) 軸まわり、反時計回りに \(\theta\)）の回転行列は \[
R = \begin{bmatrix} \cos\theta & \sin\theta \\ -\sin\theta & \cos\theta \end{bmatrix}
\]

本来の座標系 \((x_1,x_2)\) から \(\theta\) 回転した座標系での測定値が \(\epsilon'\) なので、本来のひずみ \(\epsilon\) を得るには逆回転（\(-\theta\)）を施せばよい。 \[
\epsilon = R(-\theta)\,\epsilon'\,R(-\theta)^T
\]

Tip解答

\[
\epsilon = R(-\theta)\,\epsilon'\,R(-\theta)^T,\qquad \theta = 30^\circ
\] \[
= \begin{bmatrix} \cos(-30^\circ) & \sin(-30^\circ) \\ -\sin(-30^\circ) & \cos(-30^\circ) \end{bmatrix} \begin{bmatrix} 0.0012 & 0.0006 \\ 0.0006 & 0.0018 \end{bmatrix} \begin{bmatrix} \cos(-30^\circ) & -\sin(-30^\circ) \\ \sin(-30^\circ) & \cos(-30^\circ) \end{bmatrix}
\] \[= \begin{bmatrix} \tfrac{\sqrt{3}}{2} & -\tfrac{1}{2} \\ \tfrac{1}{2} & \tfrac{\sqrt{3}}{2} \end{bmatrix} \begin{bmatrix} 0.0012 & 0.0006 \\ 0.0006 & 0.0018 \end{bmatrix} \begin{bmatrix} \tfrac{\sqrt{3}}{2} & \tfrac{1}{2} \\ -\tfrac{1}{2} & \tfrac{\sqrt{3}}{2} \end{bmatrix}
= \begin{bmatrix} 0.00083 & 0.00004 \\ 0.00004 & 0.00217 \end{bmatrix}\]

練習問題 1-8（主ひずみと不変量）

ひずみテンソルが次で与えられる。主ひずみを求めよ。 \[
\epsilon = \begin{bmatrix} 0 & \epsilon_0 & \epsilon_0 \\ \epsilon_0 & 0 & \epsilon_0 \\ \epsilon_0 & \epsilon_0 & 0 \end{bmatrix}
\]

Note理論

主ひずみとは、せん断ひずみが 0 となる方向（主軸）における垂直ひずみである。求め方は主応力（練習問題 1-4）とまったく同じで、ひずみテンソルの固有値が主ひずみ、固有ベクトルが主軸になる。 \[
\det(\epsilon - \lambda I) = 0\ \Longrightarrow\ \lambda^3 - I_1\lambda^2 + I_2\lambda - I_3 = 0
\] の3つの実根 \(\lambda_1\ge\lambda_2\ge\lambda_3\) が主ひずみで、係数 \(I_1,I_2,I_3\) は座標系によらないひずみ不変量である（\(\sigma\) を \(\epsilon\) に置き換えるだけ）。 \[I_1 = \epsilon_{11}+\epsilon_{22}+\epsilon_{33},\quad
I_2 = \epsilon_{11}\epsilon_{22}+\epsilon_{22}\epsilon_{33}+\epsilon_{33}\epsilon_{11}-\epsilon_{12}^2-\epsilon_{23}^2-\epsilon_{31}^2,\quad
I_3 = \det(\epsilon_{ij})\]

Tip解答

\[\det \begin{bmatrix} -\lambda & \epsilon_0 & \epsilon_0 \\ \epsilon_0 & -\lambda & \epsilon_0 \\ \epsilon_0 & \epsilon_0 & -\lambda \end{bmatrix} = 0
\ \Longrightarrow\ -\lambda^3 + 3\epsilon_0^2\lambda + 2\epsilon_0^3 = 0\] \[
(\lambda - 2\epsilon_0)(\lambda + \epsilon_0)^2 = 0
\] よって主ひずみは \(\lambda = 2\epsilon_0\)（1重）と \(\lambda = -\epsilon_0\)（2重）。

3. 総和規約とテンソル記法（補足）

弾性力学では添え字を用いた記法が多用される。要点は次の2つである。

アインシュタインの総和規約：1つの項に同じ添え字が2度現れたら、その添え字について和をとる（\(\sum\) を省略）。例：\(T_i=\sigma_{ij}n_j\)。

クロネッカーのデルタ：\(\delta_{ij}=1\,(i=j),\ 0\,(i\neq j)\)。単位行列の成分に相当する。

総和規約の練習問題 1

添え字は 1,2,3 をとり総和規約に従うものとする。次の各式について、1. 擬標（dummy index）と自由標（free index）を示せ、2. 表す量の種類（スカラー・ベクトル・2階テンソル）を答えよ、3. 総和を陽に書き下せ（自由標が残る場合は代表成分1つと独立成分数）。 (a) \(a_i b_i\)　(b) \(\sigma_{ij} n_j\)　(c) \(\sigma_{ii}\)　(d) \(\sigma_{ij} \sigma_{ji}\)　(e) \(a_i b_j\)

Note理論

擬標 (dummy index)：1つの項に2回現れる添え字。その添え字について和をとる（\(a_i b_i = \sum_{i=1}^3 a_i b_i\)）。

自由標 (free index)：1つの項に1回だけ現れる添え字。和をとらず、個々の成分を指す。自由標の数が式の表すテンソルの階数を決める。

自由標 0 個：スカラー（0階）

自由標 1 個：ベクトル（1階）

自由標 2 個：2階テンソル

Tip解答

(a) \(a_i b_i\)：\(i\) が擬標、自由標なし → スカラー。 \[
a_i b_i = a_1 b_1 + a_2 b_2 + a_3 b_3
\]

(b) \(\sigma_{ij} n_j\)：\(j\) が擬標、\(i\) が自由標 → ベクトル。 \[
\sigma_{ij} n_j = \sum_{j=1}^3 \sigma_{ij} n_j,\qquad (i=1):\ \sigma_{11} n_1 + \sigma_{12} n_2 + \sigma_{13} n_3
\] 自由標 \(i\) は3通りなので独立成分は3個。

(c) \(\sigma_{ii}\)：\(i\) が擬標、自由標なし → スカラー。 \[
\sigma_{ii} = \sigma_{11} + \sigma_{22} + \sigma_{33}
\]

(d) \(\sigma_{ij} \sigma_{ji}\)：\(i,j\) ともに擬標、自由標なし → スカラー。 \[
\sigma_{ij}\sigma_{ji} = \sum_{i}\sum_{j}\sigma_{ij}\sigma_{ji}
\] 特に \(\sigma_{ij}=\sigma_{ji}\) のとき \[
\sigma_{ij}\sigma_{ji} = \sigma_{11}^2 + \sigma_{22}^2 + \sigma_{33}^2 + 2\sigma_{12}^2 + 2\sigma_{23}^2 + 2\sigma_{31}^2
\]

(e) \(a_i b_j\)：\(i,j\) ともに自由標 → 2階テンソル、独立成分 \(3\times3=9\) 個。 \[
a_i b_j = \begin{bmatrix} a_1 b_1 & a_1 b_2 & a_1 b_3 \\ a_2 b_1 & a_2 b_2 & a_2 b_3 \\ a_3 b_1 & a_3 b_2 & a_3 b_3 \end{bmatrix}
\]

総和規約の練習問題 2

クロネッカーのデルタ \(\delta_{ij}\) を用いて次を示せ。 (a) \(\delta_{ii} = 3\)　(b) \(\delta_{ij} a_j = a_i\)　(c) \(\delta_{ij} \sigma_{ij} = \sigma_{ii}\) (d) 直交座標系の微小線分長さが \(ds^2 = \delta_{ij} dx_i dx_j\) と書けることを確認し、三平方の定理に対応することを説明せよ。

Note理論

基本性質：\(\delta_{ij}\) は \(i=j\) で 1、それ以外で 0（単位行列の成分）。

添え字の置き換え作用：総和規約のもとで \(\delta_{ij} a_j = a_i\)。和の中で \(\delta\) が \(j=i\) の項だけを残すため、添え字を入れ替える働きをする。

Tip解答

(a) \(\delta_{ii} = \delta_{11}+\delta_{22}+\delta_{33} = 1+1+1 = 3\)

(b) \(\delta_{ij} a_j = \sum_j \delta_{ij}a_j\)。\(i=1\) では \(\delta_{11}a_1+\delta_{12}a_2+\delta_{13}a_3 = a_1\)。同様に \(\delta_{ij}a_j = a_i\)。

(c) \(\delta_{ij}\sigma_{ij} = \sum_i\sum_j \delta_{ij}\sigma_{ij} = \sigma_{11}+\sigma_{22}+\sigma_{33} = \sigma_{ii}\)

(d) \(i=j\) の項だけ残るので \[
ds^2 = \delta_{ij}dx_i dx_j = dx_1^2 + dx_2^2 + dx_3^2
\] これは微小線分の長さの2乗が各方向成分の2乗和になることを表し、三平方の定理に対応する。

4. 弾性解析の枠組み

弾性体に外力や変位を与えたときに生じる応力・ひずみ・変位の分布を求めることを弾性解析（弾性問題）という。3次元では未知量と支配方程式がそれぞれ 15 個あり、連立して解く。

未知量（合計 15 個）

変位 3 個：\(u_1, u_2, u_3\)

ひずみ 6 個：\(\epsilon_{11}, \epsilon_{22}, \epsilon_{33}, \epsilon_{12}, \epsilon_{23}, \epsilon_{31}\)

応力 6 個：\(\sigma_{11}, \sigma_{22}, \sigma_{33}, \sigma_{12}, \sigma_{23}, \sigma_{31}\)

支配方程式（合計 15 個）

応力の平衡方程式（3 個）

変位–ひずみ関係式（6 個）

構成方程式（応力–ひずみ関係式、6 個）

5. 支配方程式

5.1 応力の平衡方程式

物体中の微小要素（\(dx_1\times dx_2\times dx_3\)）について力のつり合いを考える。\(x_1\) 方向では、各面の応力差と物体力 \(F_1\) がつり合う。

\[
\left(\sigma_{11}+\tfrac{\partial\sigma_{11}}{\partial x_1}dx_1\right)dx_2dx_3 - \sigma_{11}dx_2dx_3 + \cdots + F_1 dx_1dx_2dx_3 = 0
\]

両辺を微小体積で割ると平衡方程式が得られ、\(x_2,x_3\) 方向も同様にして、 \[
\frac{\partial\sigma_{11}}{\partial x_1} + \frac{\partial\sigma_{21}}{\partial x_2} + \frac{\partial\sigma_{31}}{\partial x_3} + F_1 = 0
\] \[
\frac{\partial\sigma_{12}}{\partial x_1} + \frac{\partial\sigma_{22}}{\partial x_2} + \frac{\partial\sigma_{32}}{\partial x_3} + F_2 = 0
\] \[
\frac{\partial\sigma_{13}}{\partial x_1} + \frac{\partial\sigma_{23}}{\partial x_2} + \frac{\partial\sigma_{33}}{\partial x_3} + F_3 = 0
\] ここで \(\mathbf{F}=(F_1,F_2,F_3)\) は単位体積あたりの物体力（重力・遠心力・電磁気力など）である。

5.2 変位–ひずみ関係式

第2章のとおり、ひずみは変位勾配の対称部分として定義される（6 個）。 \[
\epsilon_{ij} = \frac{1}{2}\left(\frac{\partial u_i}{\partial x_j} + \frac{\partial u_j}{\partial x_i}\right)
\]

5.3 適合条件式（補足）

3 個の変位から 6 個のひずみが定義されるため、ひずみ成分は独立ではない。変形後も連続体が連続性を保ち、変位の唯一解が存在するための条件が適合条件式である。 \[
\frac{\partial^2 \epsilon_{11}}{\partial x_2^2} + \frac{\partial^2 \epsilon_{22}}{\partial x_1^2} = 2\frac{\partial^2 \epsilon_{12}}{\partial x_1 \partial x_2}\quad(\text{ほか巡回・混合形で計 6 式})
\]

導出は変位–ひずみ関係式を代入するだけでよい。例えば右辺は \[
\frac{\partial^2 \epsilon_{12}}{\partial x_1 \partial x_2} = \frac{\partial^2}{\partial x_1 \partial x_2}\left\{\frac{1}{2}\left(\frac{\partial u_1}{\partial x_2}+\frac{\partial u_2}{\partial x_1}\right)\right\} = \frac{1}{2}\left(\frac{\partial^2 \epsilon_{11}}{\partial x_2^2} + \frac{\partial^2 \epsilon_{22}}{\partial x_1^2}\right)
\] となり、左辺と一致する。

6. 構成方程式（フックの法則）

平衡方程式 3 個と変位–ひずみ関係式 6 個だけでは未知数 15 個に対し式が足りない。応力とひずみを結ぶ構成方程式が残りの 6 個を与える。

6.1 一般化フックの法則と対称性

線形弾性体では応力テンソルとひずみテンソルが線形関係にある。 \[
\sigma_{ij} = C_{ijkl}\,\epsilon_{kl}
\] \(C_{ijkl}\) は4階の弾性定数テンソル（剛性テンソル）で、成分数は \(3^4 = 81\) 個。ただし対称性により削減される。

応力の対称性 \(\sigma_{ij}=\sigma_{ji}\) より \(C_{ijkl}=C_{jikl}\)

ひずみの対称性 \(\epsilon_{ij}=\epsilon_{ji}\) より \(C_{ijkl}=C_{ijlk}\)

弾性ひずみエネルギー密度 \(U=\frac{1}{2}C_{ijkl}\epsilon_{ij}\epsilon_{kl}\) が経路によらないことから \(\dfrac{\partial^2 U}{\partial\epsilon_{ij}\partial\epsilon_{kl}}=\dfrac{\partial^2 U}{\partial\epsilon_{kl}\partial\epsilon_{ij}}\)、すなわち \(C_{ijkl}=C_{klij}\)

これにより独立成分は最終的に 21 個（最も対称性の低い三斜晶系）まで減る。材料の対称性が高いほど独立定数は減り、立方晶系で 3 個、等方性で 2 個（ラメの定数 \(\lambda,\mu\)）となる。

6.2 Voigt 表記

上記の対称性により、フックの法則は \(6\times6\) 行列と \(6\times1\) ベクトルの積として書ける。

\[
\begin{bmatrix}\sigma_{11}\\\sigma_{22}\\\sigma_{33}\\\sigma_{23}\\\sigma_{31}\\\sigma_{12}\end{bmatrix}
=
\begin{bmatrix}
C_{1111}&C_{1122}&C_{1133}&C_{1123}&C_{1131}&C_{1112}\\
C_{2211}&C_{2222}&C_{2233}&C_{2223}&C_{2231}&C_{2212}\\
C_{3311}&C_{3322}&C_{3333}&C_{3323}&C_{3331}&C_{3312}\\
C_{2311}&C_{2322}&C_{2333}&C_{2323}&C_{2331}&C_{2312}\\
C_{3111}&C_{3122}&C_{3133}&C_{3123}&C_{3131}&C_{3112}\\
C_{1211}&C_{1222}&C_{1233}&C_{1223}&C_{1231}&C_{1212}
\end{bmatrix}
\begin{bmatrix}\epsilon_{11}\\\epsilon_{22}\\\epsilon_{33}\\2\epsilon_{23}\\2\epsilon_{31}\\2\epsilon_{12}\end{bmatrix}
\]

なぜひずみベクトルのせん断成分に「2」が付くのか テンソル形式のエネルギー密度は \(U=\frac{1}{2}\sigma_{ij}\epsilon_{ij}\) で、せん断項が2倍になる。 \[
U = \tfrac{1}{2}(\sigma_{11}\epsilon_{11}+\sigma_{22}\epsilon_{22}+\sigma_{33}\epsilon_{33}+2\sigma_{12}\epsilon_{12}+2\sigma_{23}\epsilon_{23}+2\sigma_{31}\epsilon_{31})
\] これを Voigt ベクトルの単純な内積 \(U=\frac{1}{2}\sigma^T\epsilon\) で表すには、ひずみ側のせん断成分をテンソル成分の2倍、すなわち工学せん断ひずみ \(\gamma_{ij}=2\epsilon_{ij}\) にとる必要がある。

6.3 等方弾性体の構成則

多くの多結晶材料は、全体として方向によらない等方弾性体とみなせる。等方体の剛性行列はラメの定数 \(\lambda,\mu\) だけで決まる。

\[
\begin{bmatrix}\sigma_{11}\\\sigma_{22}\\\sigma_{33}\\\sigma_{12}\\\sigma_{23}\\\sigma_{31}\end{bmatrix}
=
\begin{bmatrix}
2\mu+\lambda&\lambda&\lambda&0&0&0\\
\lambda&2\mu+\lambda&\lambda&0&0&0\\
\lambda&\lambda&2\mu+\lambda&0&0&0\\
0&0&0&\mu&0&0\\
0&0&0&0&\mu&0\\
0&0&0&0&0&\mu
\end{bmatrix}
\begin{bmatrix}\epsilon_{11}\\\epsilon_{22}\\\epsilon_{33}\\2\epsilon_{12}\\2\epsilon_{23}\\2\epsilon_{31}\end{bmatrix}
\] ラメの定数はヤング率 \(E\)、ポアソン比 \(\nu\) と \[
\lambda = \frac{E\nu}{(1+\nu)(1-2\nu)},\qquad \mu = \frac{E}{2(1+\nu)} = G\ (\text{剛性率})
\] で結ばれる。これを逆に解いた応力 → ひずみの形が実用上よく使われる（各軸の垂直応力とポアソン効果による横ひずみの重ね合わせ）。 \[
\epsilon_{11} = \frac{1}{E}\{\sigma_{11} - \nu(\sigma_{22}+\sigma_{33})\}\quad(\text{巡回的に }\epsilon_{22},\epsilon_{33})
\] \[
\gamma_{12} = \frac{\sigma_{12}}{G},\quad \text{すなわち}\quad \epsilon_{12} = \frac{\sigma_{12}}{2G}\quad(\text{巡回的に }\epsilon_{23},\epsilon_{31})
\] 総和規約を使うと等方体の構成則は1式にまとまる。 \[
\epsilon_{ij} = \frac{1+\nu}{E}\sigma_{ij} - \frac{\nu}{E}\sigma_{kk}\delta_{ij}
\] ここで \(\sigma_{kk}=\sigma_{11}+\sigma_{22}+\sigma_{33}\) は応力のトレースである。

TODO: 材料の対称性と弾性定数テンソルの構造を示す図

練習問題 1-9（ラメの定数と E, ν の相互変換）

等方性弾性体について、\(\sigma_{ij}=(2\mu+\lambda)\epsilon_{ij}+\cdots\) の形（ひずみ→応力）と \(\epsilon_{ij}=\frac{1}{E}\{\sigma_{ij}-\nu(\cdots)\}\) の形（応力→ひずみ）が等価であることを利用して、次に答えよ。

ラメの定数 \(\lambda,\mu\) を \(E,\nu\) で表せ。

\(E,\nu\) を \(\lambda,\mu\) で表せ。

Note理論

等方弾性体の構成則は独立な2定数で決まり、その表し方には2つの組がある。

工学的弾性定数 \(E\)（ヤング率）と \(\nu\)（ポアソン比）：実験で測りやすく直感的。

ラメの定数 \(\lambda\) と \(\mu\,(=G)\)：弾性方程式の記述が簡潔になる。

両者の相互変換は、「ひずみ→応力」と「応力→ひずみ」の式の係数を比較すれば得られる。具体的には、せん断成分の比較で \(\mu\) が、垂直成分の和（トレース）の比較で \(\lambda\) が定まる。

Tip解答

1. \(\lambda,\mu\) を \(E,\nu\) で表す せん断成分 \(\sigma_{12}=2\mu\epsilon_{12}\) と \(\epsilon_{12}=\frac{1+\nu}{E}\sigma_{12}\) を比べると、 \[
\mu = \frac{E}{2(1+\nu)}
\] 次に垂直成分の和をとる。応力→ひずみより \[
\epsilon_{11}+\epsilon_{22}+\epsilon_{33} = \frac{1-2\nu}{E}(\sigma_{11}+\sigma_{22}+\sigma_{33})
\] ひずみ→応力より \[
\sigma_{11}+\sigma_{22}+\sigma_{33} = (3\lambda+2\mu)(\epsilon_{11}+\epsilon_{22}+\epsilon_{33})
\] 両者から \(3\lambda+2\mu = \dfrac{E}{1-2\nu}\)。これに \(\mu\) を代入して整理すると \[
\lambda = \frac{E\nu}{(1+\nu)(1-2\nu)}
\]

2. \(E,\nu\) を \(\lambda,\mu\) で表す \(\lambda/\mu = \dfrac{2\nu}{1-2\nu}\) を \(\nu\) について解くと \[
\nu = \frac{\lambda}{2(\lambda+\mu)}
\] \(\mu = \dfrac{E}{2(1+\nu)}\) を \(E\) について解いて \(\nu\) を代入すると \[
E = 2\mu(1+\nu) = \frac{\mu(3\lambda+2\mu)}{\lambda+\mu}
\]

練習問題 1-10（静水圧と体積弾性率）

一辺 \(L\) の立方体（ヤング率 \(E\)、ポアソン比 \(\nu\) の等方弾性体）が圧力 \(p\) の液体中に置かれている。静水圧状態 \(\sigma_{11}=\sigma_{22}=\sigma_{33}=-p\)、せん断応力 0 とする。

垂直ひずみ \(\epsilon_{11},\epsilon_{22},\epsilon_{33}\) を求めよ。

体積ひずみ \(\epsilon_V = \epsilon_{11}+\epsilon_{22}+\epsilon_{33}\) を求めよ。

\(p = -K\epsilon_V\) となる体積弾性率 \(K\) を求めよ。

Note理論

静水圧状態：あらゆる方向から等しい圧力 \(p\) が作用する状態。応力テンソルは対角のみで \(\sigma_{11}=\sigma_{22}=\sigma_{33}=-p\)。

体積ひずみ \(\epsilon_V\)：微小変形における体積変化率で、垂直ひずみの総和 \(\epsilon_V=\epsilon_{11}+\epsilon_{22}+\epsilon_{33}\)。

体積弾性率 \(K\)：静水圧に対する体積の縮みにくさ。\(p=-K\epsilon_V\) で定義される。

等方体の構成則 \(\epsilon_{11}=\frac{1}{E}\{\sigma_{11}-\nu(\sigma_{22}+\sigma_{33})\}\) に静水圧条件を代入すれば一気に求まる。

Tip解答

1. 構成則に \(\sigma_{11}=\sigma_{22}=\sigma_{33}=-p\) を代入。 \[
\epsilon_{11} = \frac{1}{E}(-p+2\nu p) = -\frac{p(1-2\nu)}{E}
\] 対称性から \(\epsilon_{11}=\epsilon_{22}=\epsilon_{33}=-\dfrac{p(1-2\nu)}{E}\)。

2. \(\epsilon_V = -\dfrac{3p(1-2\nu)}{E}\)

3. \(K = -\dfrac{p}{\epsilon_V} = \dfrac{E}{3(1-2\nu)}\)

7. 平面応力・平面ひずみ

3次元問題は、薄板や長尺構造では2次元問題に簡略化できる。代表的な近似が平面応力状態（面外応力が 0）と平面ひずみ状態（面外ひずみが 0）である。両者は構成方程式の形が異なるため、混同しないことが重要である。

練習問題 1-11（平面応力の構成方程式の導出）

平面応力状態にある等方弾性体の構成方程式を導出せよ。

Note理論

平面応力状態は、厚み方向（例：\(x_3\)）の寸法が小さく、その面に垂直な外力が働かない薄板のモデルである。 \[
\sigma_{33} = \sigma_{13} = \sigma_{23} = 0
\] （例：薄板、バルク材の表面近く。行列形式では \(\sigma\) の3行3列がすべて 0。）

3次元の等方体構成則にこの条件を代入し、面内成分 \(\sigma_{11},\sigma_{22},\sigma_{12}\) とひずみ \(\epsilon_{11},\epsilon_{22},\epsilon_{12}\) の関係を導く。板厚方向ひずみ \(\epsilon_{33}=-\frac{\nu}{E}(\sigma_{11}+\sigma_{22})\) は 0 にならない点に注意。

Tip解答

応力→ひずみの構成則に \(\sigma_{33}=\sigma_{13}=\sigma_{23}=0\) を代入すると、 \[
\epsilon_{11} = \frac{1}{E}(\sigma_{11}-\nu\sigma_{22}),\quad \epsilon_{22} = \frac{1}{E}(\sigma_{22}-\nu\sigma_{11})
\] \[
\epsilon_{12} = \frac{1+\nu}{E}\sigma_{12},\quad \epsilon_{33} = -\frac{\nu}{E}(\sigma_{11}+\sigma_{22}),\quad \epsilon_{23}=\epsilon_{31}=0
\] 逆に解いたひずみ→応力の形は、 \[
\sigma_{11} = \frac{E}{1-\nu^2}(\epsilon_{11}+\nu\epsilon_{22}),\quad \sigma_{22} = \frac{E}{1-\nu^2}(\epsilon_{22}+\nu\epsilon_{11})
\] \[
\sigma_{12} = \frac{E}{1+\nu}\epsilon_{12},\quad \sigma_{33}=\sigma_{23}=\sigma_{31}=0
\]

練習問題 1-12（平面ひずみの構成方程式の導出）

平面ひずみ状態にある等方弾性体の構成方程式を導出せよ。

Note理論

平面ひずみ状態は、ある方向（例：\(x_3\)）が非常に長く、その方向の変位が拘束された構造（ダム、トンネル、長尺配管など）のモデルである。 \[
\epsilon_{33} = \epsilon_{23} = \epsilon_{31} = 0,\qquad u_1=u_1(x_1,x_2),\ u_2=u_2(x_1,x_2),\ u_3=0
\] （例：厚板、バルク材の内部。）

3次元の構成則にこの条件を代入する。\(x_3\) 方向の変形が拘束されるため、面外に応力 \(\sigma_{33}=\nu(\sigma_{11}+\sigma_{22})\) が発生するのが特徴である。

Tip解答

ひずみ→応力の構成則に \(\epsilon_{33}=\epsilon_{23}=\epsilon_{31}=0\) を代入すると、 \[\sigma_{11} = \frac{E}{1+\nu}\left\{\epsilon_{11} + \frac{\nu}{1-2\nu}(\epsilon_{11}+\epsilon_{22})\right\},\quad
\sigma_{22} = \frac{E}{1+\nu}\left\{\epsilon_{22} + \frac{\nu}{1-2\nu}(\epsilon_{11}+\epsilon_{22})\right\}\] \[
\sigma_{33} = \nu(\sigma_{11}+\sigma_{22}),\quad \sigma_{12} = \frac{E}{1+\nu}\epsilon_{12},\quad \sigma_{23}=\sigma_{31}=0
\] 逆に応力→ひずみへ直すと、 \[
\epsilon_{11} = \frac{1}{E}(\sigma_{11}-\nu\sigma_{22}-\nu\sigma_{33}) = \frac{1}{E'}(\sigma_{11}-\nu'\sigma_{22}),\quad \epsilon_{22} = \frac{1}{E'}(\sigma_{22}-\nu'\sigma_{11})
\] \[
\epsilon_{12} = \frac{1+\nu'}{E'}\sigma_{12},\qquad E' = \frac{E}{1-\nu^2},\quad \nu' = \frac{\nu}{1-\nu}
\] \(E',\nu'\) を使うと平面応力と同じ形式で書ける。

練習問題 1-13（薄板の二軸引張）

長さ 100 mm、幅 20 mm、板厚 1 mm、\(E=100\) GPa、\(\nu=0.3\) の薄板に図のように荷重を加えた。平面応力状態とみなせる。

ひずみ \(\epsilon_{11},\epsilon_{22}\) を求めよ。

\(x_1\) 方向に何 mm 伸びるか。

コードはこちら
import plotly.graph_objects as go

AX = dict(visible=False, showgrid=False, zeroline=False)
TRANSP = dict(paper_bgcolor='rgba(0,0,0,0)', plot_bgcolor='rgba(0,0,0,0)')

def closed(pts):
  xs = [p[0] for p in pts] + [pts[0][0]]
  ys = [p[1] for p in pts] + [pts[0][1]]
  return xs, ys

W, H = 100, 20
fig = go.Figure()
px, py = closed([(0, 0), (W, 0), (W, H), (0, H)])
fig.add_trace(go.Scatter(x=px, y=py, mode='lines', fill='toself', line=dict(color='gray', width=2),
  fillcolor='rgba(128,128,128,0.12)', showlegend=False))

# x1 方向荷重（左右の短辺）4000 N
for x0, d in [(W, 1), (0, -1)]:
  fig.add_annotation(x=x0 + d * 22, y=H / 2, ax=x0, ay=H / 2, xref='x', yref='y', axref='x', ayref='y',
  showarrow=True, arrowhead=2, arrowwidth=2.5, arrowcolor='crimson')
fig.add_annotation(x=W + 24, y=H / 2, text='4000 N (x₁)', showarrow=False, xanchor='left',
  font=dict(color='crimson', size=13))

# x2 方向荷重（上下の長辺）10000 N
for y0, d in [(H, 1), (0, -1)]:
  fig.add_annotation(x=W / 2, y=y0 + d * 12, ax=W / 2, ay=y0, xref='x', yref='y', axref='x', ayref='y',
  showarrow=True, arrowhead=2, arrowwidth=2.5, arrowcolor='#1f77b4')
fig.add_annotation(x=W / 2, y=H + 15, text='10000 N (x₂)', showarrow=False, font=dict(color='#1f77b4', size=13))

# 寸法
fig.add_annotation(x=W / 2, y=-7, text='長さ 100 mm', showarrow=False, font=dict(size=12, color='gray'))
fig.add_annotation(x=-6, y=H / 2, text='幅<br>20 mm', showarrow=False, xanchor='right', font=dict(size=12, color='gray'))

fig.update_xaxes(range=[-40, 150], **AX)
fig.update_yaxes(range=[-20, 40], scaleanchor='x', scaleratio=1, **AX)
fig.update_layout(height=240, **TRANSP, margin=dict(l=10, r=10, t=10, b=10))
fig.show()

薄板（100 × 20 × 厚さ1 mm）への二軸荷重。x₁ 方向に 4000 N、x₂ 方向に 10000 N。

Note理論

薄板の二軸引張を平面応力状態で扱う応用問題。力 → 応力 → ひずみ → 変位の順に計算する。

各方向の引張応力は、荷重 \(P\) を作用断面積 \(A=w\cdot t\)（幅 × 厚さ）で割って求める。

平面応力の構成則 \(\epsilon_{11}=\frac{1}{E}(\sigma_{11}-\nu\sigma_{22})\)、\(\epsilon_{22}=\frac{1}{E}(\sigma_{22}-\nu\sigma_{11})\) でひずみを求める。

一様な伸びは \(\Delta L = \epsilon_{11}L_0\)。

Tip解答

1. 各方向の応力は \[\sigma_{11} = \frac{4000\,\text{N}}{20\,\text{mm}\times1\,\text{mm}} = 200\,\text{MPa},\quad
\sigma_{22} = \frac{10000\,\text{N}}{100\,\text{mm}\times1\,\text{mm}} = 100\,\text{MPa}\] \[\epsilon_{11} = \frac{1}{E}(\sigma_{11}-\nu\sigma_{22}) = 1.7\times10^{-3},\quad
\epsilon_{22} = \frac{1}{E}(\sigma_{22}-\nu\sigma_{11}) = 4.0\times10^{-4}\]

2. \(\Delta L = \epsilon_{11}\,l = 1.7\times10^{-3}\times100\,\text{mm} = 0.17\,\text{mm}\)

練習問題 1-14（熱応力）

\(E,\nu\)、線膨張係数 \(\alpha\) の等方弾性体に一様な温度上昇 \(\Delta T\) を与えるとき、次の拘束条件で応力を求めよ。

自由膨張：完全に自由なときのひずみと応力。

1軸拘束：\(\epsilon_{11}=0,\ \sigma_{22}=\sigma_{33}=0\) のとき \(\sigma_{11}\)。

2軸拘束：\(\epsilon_{11}=\epsilon_{22}=0,\ \sigma_{33}=0\) のときの面内応力。

3軸拘束：\(\epsilon_{11}=\epsilon_{22}=\epsilon_{33}=0\) のときの応力。

Note理論

温度変化を含む構成則はデュアメル・ノイマンの式と呼ばれ、フックの法則に熱ひずみ \(\epsilon^T_{ij}=\alpha\Delta T\,\delta_{ij}\) を加えた形になる。 \[
\epsilon_{ij} = \frac{1+\nu}{E}\sigma_{ij} - \frac{\nu}{E}\sigma_{kk}\delta_{ij} + \alpha\Delta T\,\delta_{ij}
\] 物体が境界に拘束されて自由膨張できないと、内部に熱応力が生じる。拘束の次元が増えるほど、ポアソン効果で横方向の膨張も抑えられ、発生する応力の絶対値が大きくなる。各拘束条件を上式に代入して解けばよい。

Tip解答

自由膨張：\(\sigma_{ij}=0\)、\(\epsilon_{11}=\epsilon_{22}=\epsilon_{33}=\alpha\Delta T\)

1軸拘束：\(\epsilon_{11}=\dfrac{\sigma_{11}}{E}+\alpha\Delta T=0\) より \(\sigma_{11}=-E\alpha\Delta T\)

2軸拘束：対称性から \(\sigma_{11}=\sigma_{22}=\sigma\)。\(\dfrac{\sigma(1-\nu)}{E}+\alpha\Delta T=0\) より \(\sigma=-\dfrac{E\alpha\Delta T}{1-\nu}\)

3軸拘束：\(\sigma_{11}=\sigma_{22}=\sigma_{33}=\sigma\)。\(\dfrac{\sigma(1-2\nu)}{E}+\alpha\Delta T=0\) より \(\sigma=-\dfrac{E\alpha\Delta T}{1-2\nu}=-3K\alpha\Delta T\)

拘束が増えるほど横ひずみ分まで打ち消すため、より大きな応力が生じる。

練習問題 1-15（平面応力の数値計算）

\(E=206\) GPa、\(\nu=0.30\) の鋼材（等方体）とする。

厚さ \(t\) の薄板に \(\sigma_{11}=150\) MPa、\(\sigma_{22}=60\) MPa、\(\sigma_{12}=0\) が作用。① \(\epsilon_{11},\epsilon_{22},\epsilon_{33}\)、② 板厚変化率 \(\Delta t/t\) を求めよ。

同じ薄板に純せん断 \(\sigma_{12}=\tau=80\) MPa のみ作用（\(\sigma_{11}=\sigma_{22}=0\)）。① \(\gamma_{12}\)、② 主応力・主ひずみを求め、\(\gamma_{12}=\epsilon_1-\epsilon_2\) を確認せよ。

Note理論

板厚変化：平面応力では \(\sigma_{33}=0\) だが、ポアソン効果で \(\epsilon_{33}=-\frac{\nu}{E}(\sigma_{11}+\sigma_{22})\) が生じ、これが板厚変化率 \(\Delta t/t\) に等しい。

純せん断と主応力：せん断のみの状態は、座標を \(45^\circ\) 回すと直交2軸の引張・圧縮 \(\sigma_{1,2}=\pm\tau\) と等価になる。対応する主ひずみの差 \(\epsilon_1-\epsilon_2\) は、元の座標系の工学せん断ひずみ \(\gamma_{12}=2\epsilon_{12}\) に一致する。

Tip解答

1. ① 平面応力（\(\sigma_{33}=0\)）より \[\epsilon_{11} = \frac{150-0.3\times60}{206000} = 6.41\times10^{-4},\quad
\epsilon_{22} = \frac{60-0.3\times150}{206000} = 7.28\times10^{-5}\] \[
\epsilon_{33} = -\frac{\nu}{E}(\sigma_{11}+\sigma_{22}) = -\frac{0.3\times210}{206000} = -3.06\times10^{-4}
\] 1. ② \(\dfrac{\Delta t}{t} = \epsilon_{33} = -3.06\times10^{-4}\)

2. ① \(G=\dfrac{206000}{2\times1.3}=7.92\times10^4\) MPa より \(\gamma_{12}=\dfrac{\tau}{G}=\dfrac{80}{79231}=1.01\times10^{-3}\) 2. ② 主応力 \(\sigma_1=+\tau=80\) MPa、\(\sigma_2=-\tau=-80\) MPa。主ひずみは \[
\epsilon_1 = \frac{1}{E}(\sigma_1-\nu\sigma_2) = \frac{\tau(1+\nu)}{E} = 5.05\times10^{-4},\quad \epsilon_2 = -5.05\times10^{-4}
\] よって \(\epsilon_1-\epsilon_2 = 1.01\times10^{-3} = \gamma_{12}\) が成り立つ。

練習問題 1-16（平面ひずみの数値計算）

\(E=206\) GPa、\(\nu=0.30\) の鋼材。厚肉部材の内部で \(\sigma_{11}=150\) MPa、\(\sigma_{22}=60\) MPa が生じ、\(x_3\) 方向は完全拘束（\(\epsilon_{33}=0\)）とする。

面外応力 \(\sigma_{33}\) を求めよ。

\(\epsilon_{11},\epsilon_{22}\) を求め、練習問題 1-15（平面応力）の \(\epsilon_{11}\) と比較せよ。

Note理論

平面応力と平面ひずみの「見かけの剛性」の違いを比較する問題。平面ひずみ（\(\epsilon_{33}=0\)）では面外変形を抑える拘束応力 \(\sigma_{33}=\nu(\sigma_{11}+\sigma_{22})\) が発生する。この拘束応力のため、同じ面内応力でも面内ひずみ \(\epsilon_{11}\) は平面応力より小さくなる ＝ 多軸拘束で見かけのヤング率（剛性）が上がる。

Tip解答

1. \(\epsilon_{33}=0\) より \[
\sigma_{33} = \nu(\sigma_{11}+\sigma_{22}) = 0.3\times210 = 63\,\text{MPa}
\] 2. \[
\epsilon_{11} = \frac{1}{E}[\sigma_{11}-\nu(\sigma_{22}+\sigma_{33})] = \frac{150-0.3(60+63)}{206000} = 5.49\times10^{-4}
\] \[
\epsilon_{22} = \frac{1}{E}[\sigma_{22}-\nu(\sigma_{11}+\sigma_{33})] = \frac{60-0.3(150+63)}{206000} = -1.89\times10^{-5}
\] 平面応力の \(\epsilon_{11}=6.41\times10^{-4}\) より小さく、拘束により見かけ上硬くなっていることがわかる。

8. 2次元極座標系（補足）

円筒や円孔を含む2次元問題では、直交座標 \((x_1,x_2)\) より極座標 \((r,\theta)\) のほうが扱いやすい。

練習問題 1-17（極座標の応力変換と軸対称変形）

平面状態で \(\sigma_{11}=\sigma_0,\ \sigma_{22}=\sigma_{12}=0\)（単軸引張）のとき、極座標の応力成分を \(\theta\) の関数で表し、\(\sigma_{\theta\theta}\) が最大・最小となる \(\theta\) を求めよ。

軸対称変位 \(u_r=u_r(r),\ u_\theta=0\) について、① \(u_r=Cr\)（一様膨張）、② \(u_r=A/r\)（空洞まわり型）の各ひずみ成分と和 \(\epsilon_{rr}+\epsilon_{\theta\theta}\) を求め、変形の特徴を述べよ。

Note理論

直交座標と極座標は \(x_1=r\cos\theta,\ x_2=r\sin\theta\) で結ばれる。

応力の極座標変換（角度 \(\theta\) の回転座標変換と同じ）： \[
\sigma_{rr} = \sigma_{11}\cos^2\theta + \sigma_{22}\sin^2\theta + 2\sigma_{12}\sin\theta\cos\theta
\] \[
\sigma_{\theta\theta} = \sigma_{11}\sin^2\theta + \sigma_{22}\cos^2\theta - 2\sigma_{12}\sin\theta\cos\theta
\] \[
\sigma_{r\theta} = (\sigma_{22}-\sigma_{11})\sin\theta\cos\theta + \sigma_{12}(\cos^2\theta-\sin^2\theta)
\]

軸対称のひずみ–変位関係（\(\theta\) 方向に変位せず \(u_r\) が \(r\) のみの関数のとき）： \[
\epsilon_{rr} = \frac{\partial u_r}{\partial r},\quad \epsilon_{\theta\theta} = \frac{u_r}{r},\quad \epsilon_{r\theta} = 0
\] 和 \(\epsilon_{rr}+\epsilon_{\theta\theta}\) は面内の面積変化率を表し、0 のときは面積変化を伴わないせん断的変形に対応する。

Tip解答

1. 単軸引張 \(\sigma_{11}=\sigma_0\) を代入すると \[
\sigma_{rr} = \sigma_0\cos^2\theta,\quad \sigma_{\theta\theta} = \sigma_0\sin^2\theta,\quad \sigma_{r\theta} = -\sigma_0\sin\theta\cos\theta
\] \(\sigma_{\theta\theta}\) は \(\theta=90^\circ\) で最大 \(\sigma_0\)、\(\theta=0^\circ\) で最小 0（円孔まわりの応力集中に関連）。

2. ① \(u_r=Cr\)：\(\epsilon_{rr}=C,\ \epsilon_{\theta\theta}=C,\ \epsilon_{r\theta}=0\)。 \(\epsilon_{rr}+\epsilon_{\theta\theta}=2C\)（一様な等二軸ひずみ＝面積膨張）。 ② \(u_r=A/r\)：\(\epsilon_{rr}=-A/r^2,\ \epsilon_{\theta\theta}=A/r^2,\ \epsilon_{r\theta}=0\)。 \(\epsilon_{rr}+\epsilon_{\theta\theta}=0\)（面積変化を伴わないせん断的変形）。

9. 応力関数（補足）

弾性問題は多変数の偏微分方程式になる。これを解きやすくする数学的工夫が応力関数である。

練習問題 1-18（エアリーの応力関数）

物体力がないとき、2次元の平衡方程式が、応力を1つの関数 \(f\) の微分で表すと \(f\) の形によらず自動的に満たされることを示せ。

次の応力関数について各応力を求め、応力状態を述べよ。① \(f=\frac{1}{2}ax_2^2\)、② \(f=\frac{1}{2}bx_1^2\)、③ \(f=cx_1x_2\)、④ ①〜③の和。

Note理論

2次元で物体力が無視できるとき、応力をスカラー関数 \(f(x_1,x_2)\)（エアリーの応力関数）の2階偏微分で定義する。 \[
\sigma_{11} = \frac{\partial^2 f}{\partial x_2^2},\quad \sigma_{22} = \frac{\partial^2 f}{\partial x_1^2},\quad \sigma_{12} = -\frac{\partial^2 f}{\partial x_1 \partial x_2}
\] こう定義すると、偏微分の順序交換可能性により平衡方程式が自動的に満たされる。よって応力3成分を1つの関数に帰着でき、軸対称問題などが解きやすくなる。

Tip解答

1. 平衡方程式の第1式に代入すると、 \[
\frac{\partial}{\partial x_1}\left(\frac{\partial^2 f}{\partial x_2^2}\right) + \frac{\partial}{\partial x_2}\left(-\frac{\partial^2 f}{\partial x_1 \partial x_2}\right) = \frac{\partial^3 f}{\partial x_1 \partial x_2^2} - \frac{\partial^3 f}{\partial x_1 \partial x_2^2} = 0
\] もう一方の式も微分の順序を入れ替えると打ち消し合い、常に 0 を満たす。

2. ① \(\sigma_{11}=a,\ \sigma_{22}=0,\ \sigma_{12}=0\) → \(x_1\) 方向の一様単軸応力 ② \(\sigma_{11}=0,\ \sigma_{22}=b,\ \sigma_{12}=0\) → \(x_2\) 方向の一様単軸応力 ③ \(\sigma_{11}=0,\ \sigma_{22}=0,\ \sigma_{12}=-c\) → 一様な純せん断 ④ ①〜③の和：\(\sigma_{11}=a,\ \sigma_{22}=b,\ \sigma_{12}=-c\) → 重ね合わせによる一様な一般応力状態

Back to top

File: docs/posts/univ_lecs/3S/材料力学II.html
材料力学II – 芹香のブログ 気軽にコメント残してね！

芹香のブログ 気軽にコメント残してね！

Home

Portfolio

Posts
Univ Lecs
3S
材料力学II

Home

About

Posts

At Coder

Cargo Compete

競プロ典型90 01〜05

競プロ典型90 06〜10

typical90-11

Tech

ADHDManager開発記

ふみにわ開発記

Kaggle Pokemon TCG参加記録

Linkwardenにブックマーク管理を任せる

DockerでMisskeyを立てる

Quartoで単一ファイルにレンダリングする方法

Debianサーバーを立てた話

Codexを使い始めた件

Swift Packageの読み込みエラー

NordとTailscaleで自宅サーバーを安全に公開する

Time Machine ServerをSambaで作った話

ミスって/boot/efiを消した話

AI

Attention Is All You Needを読む話

Build a Large Language Model from Scratchを読む話

Univ Lecs

2A

統計力学

材料相平衡論

材料統計力学

材料速度論

材料量子力学

3A

セラミック材料学

デバイス材料工学

信頼性学

数学

生産プロセス

高分子ノート

3S

半導体物性学

固体物性学

数学2F

材料力学II

材料反応工学

材料強度学

材料電気化学

組織生成論

金属材料学

4S

工学基礎演習

収容所配布用

数学

数学A

数学B

数学I

数学II

数学III

過去問演習

物理

物理

目次

第1部 応力・ひずみ・構成式・降伏

  第2部 構造の静定判定と梁の曲げ

  第3部 転位の弾性場と相互作用

  第4部 結晶すべりと多結晶

  答案直前チェック

Posts
Univ Lecs
3S
材料力学II

材料力学II

University

  2026

作者

Serika Yuzuki 

公開

2026年7月29日

\[
\require{physics}
\require{mhchem}
\]

このノートは、期末試験の過去問と授業内のミニレポートを、同じ内容ごとにまとめ直したものです。各問は、まず問題だけを解き、必要になったら折りたたみの「理論」を読み、最後に「解答」で答案を確認できる順にしています。

本文中の図は、設問条件や曲線の関係を示す模式図であり、縮尺は任意です。

第1部 応力・ひずみ・構成式・降伏

問題A1 応力テンソル・面上の応力・等方弾性体

直交座標系 \((x_1,x_2,x_3)\) に置かれた微小な立方体を考える。材料はヤング率 \(E\)、ポアソン比 \(\nu\)、剛性率 \(\mu\) の等方線形弾性体とする。\(\sigma_{ij}\) は「\(x_i\) 軸に垂直な面に作用する \(x_j\) 方向の応力」と定義する。

立方体の各面に作用する応力成分を矢印で図示せよ。

次の応力状態をテンソルで表せ。

大きさ \(p>0\) の静水圧を受ける状態

\(x_1\) 方向の単軸引張応力 \(\sigma_0\) と、せん断応力 \(\sigma_{12}=\sigma_{21}=\tau\) が同時に作用する状態

二次元応力状態

\[
\boldsymbol{\sigma}
=
\begin{pmatrix}
6&2\\
2&3
\end{pmatrix}\ \mathrm{MPa}
\]

において、単位法線 \(\boldsymbol n=(0.6,0.8)^{\mathsf T}\) をもつ面の応力ベクトルを求めよ。

単結晶へ \(x_1\) 方向に \(300\,\mathrm{MPa}\) の単軸引張応力を加える。単位法線

\[
\boldsymbol n
=\frac{1}{\sqrt3}(1,1,1)^{\mathsf T}
\]

をもつ結晶面について、次を求めよ。この面の引張垂直応力が \(200\,\mathrm{MPa}\) に達すると、へき開破壊するものとする。

面上の応力ベクトル

面に垂直な応力

加えた単軸引張応力を何倍にするとへき開するか

\(\sigma_{11}\) のみが作用するとき、\(\epsilon_{11},\epsilon_{22},\epsilon_{33}\) を求めよ。

\(\sigma_{11},\sigma_{22},\sigma_{33}\) が同時に作用するとき、\(\epsilon_{11}\) を求めよ。

\(\sigma_{12}=2\mu\epsilon_{12}\) を用い、\(E,\nu,\mu\) の関係を示せ。

ノート理論A1：面の向きと力の向きを二つの添字で管理する

問いの正体は、物体内部で伝わる力を「どの面に」「どの向きへ」作用するかで整理し、点ごとの応力状態として表すことです。

応力は、面を通して伝わる力の密度

物体内部の点 \(\boldsymbol x\) を通る微小な面を仮想的に切り出します。その面積を \(\Delta A\)、単位法線を \(\boldsymbol n\) とします。法線 \(\boldsymbol n\) を外向き法線にもつ側へ、面の反対側から作用する力を \(\Delta\boldsymbol F\) とすると、面上の応力ベクトル（traction vector）を

\[
\boxed{
\boldsymbol t^{(\boldsymbol n)}(\boldsymbol x)
=
\lim_{\Delta A\to0}
\frac{\Delta\boldsymbol F}{\Delta A}
}
\]

と定義します。単位は \(\mathrm{Pa}=\mathrm{N\,m^{-2}}\) です。これは部材全体に加わる合力ではなく、ある点において、ある向きの面へ作用する単位面積当たりの力です。同じ点でも面の向き \(\boldsymbol n\) を変えれば、一般に \(\boldsymbol t^{(\boldsymbol n)}\) も変わります。反対向きの面では、局所的な力のつり合いから

\[
\boldsymbol t^{(-\boldsymbol n)}
=-\boldsymbol t^{(\boldsymbol n)}
\]

となります。

応力テンソルは、面の法線を応力ベクトルへ写す線形変換

すべての向きの面について \(\boldsymbol t^{(\boldsymbol n)}\) を個別に記録する必要はありません。微小要素の力のつり合いから、Cauchy の応力定理

\[
t_j^{(\boldsymbol n)}
=n_i\sigma_{ij}
\]

が成り立ちます。この線形関係を担う二階テンソルが応力テンソル \(\boldsymbol{\sigma}\) です。本問の成分配列では、法線から応力ベクトルへの写像の行列表現は \(\boldsymbol{\sigma}^{\mathsf T}\) となります。

本問では「第1添字 \(i\) が面法線の方向、第2添字 \(j\) が力の方向」という規約を用いるため、成分を行列へ並べると

\[
\boldsymbol{\sigma}
=
\begin{pmatrix}
\sigma_{11}&\sigma_{12}&\sigma_{13}\\
\sigma_{21}&\sigma_{22}&\sigma_{23}\\
\sigma_{31}&\sigma_{32}&\sigma_{33}
\end{pmatrix},
\qquad
\boxed{
\boldsymbol t^{(\boldsymbol n)}
=\boldsymbol{\sigma}^{\mathsf T}\boldsymbol n
}.
\]

\(\sigma_{ii}\) は \(x_i\) 軸に垂直な面を押し引きする垂直応力、\(\sigma_{ij}\ (i\neq j)\) はその面内の \(x_j\) 方向へ滑らせるせん断応力です。したがって、正の \(x_i\) 面に作用する応力ベクトルは

\[
\boldsymbol t^{(i)}
=
\begin{pmatrix}
\sigma_{i1}\\
\sigma_{i2}\\
\sigma_{i3}
\end{pmatrix}
\]

です。教科書によって二つの添字の順を逆に定義することがあるため、行列表現だけを暗記せず、「どの面の、どの方向の力か」に戻って確認します。

応力テンソルそのものは座標系によらない物理量であり、上の \(3\times3\) 行列は選んだ座標系における成分表示です。座標軸を回すと行列の各成分は変わりますが、同じ点の同じ応力状態を表していることに変わりはありません。

物体が勝手に回転しないためのモーメントのつり合いから

\[
\sigma_{ij}=\sigma_{ji}
\]

となり、独立な成分は垂直応力3個とせん断応力3個の計6個です。

図 1: 直交座標系に置かれた微小立方体と応力成分の向きを示す模式図。

引張を正、圧縮を負に取ると、全方向から大きさ \(p\) の圧縮を受ける静水圧応力は

\[
\boldsymbol{\sigma}_{\mathrm h}
=-p\boldsymbol I
\]

です。一方、複数の応力成分が同時に作用する場合は、対応する行列要素へそのまま配置します。せん断成分は応力テンソルの対称性により対で現れます。

面上の応力ベクトル \(\boldsymbol t\) は、面を引っ張る垂直成分と、面内で滑らせる接線成分へ分けられます。

\[
\sigma_n
=\boldsymbol n\vdot\boldsymbol t,
\qquad
\boldsymbol t_{\mathrm{tan}}
=\boldsymbol t-\sigma_n\boldsymbol n.
\]

\(\boldsymbol t\) 自体と、スカラーである垂直応力 \(\sigma_n\) を区別することが大切です。単軸応力

\[
\boldsymbol{\sigma}
=\sigma
\begin{pmatrix}
1&0&0\\
0&0&0\\
0&0&0
\end{pmatrix}
\]

のもとでは、

\[
\boldsymbol t
=\sigma n_1\boldsymbol e_1,
\qquad
\sigma_n
=\sigma n_1^2.
\]

したがって結晶面の法線が荷重軸から傾くほど、その面を開く垂直応力は小さくなります。へき開問題では、外力と面上の垂直応力はこの関係で比例します。

図 2: 単軸引張を受ける結晶中の斜めの面について、面法線、面上の応力ベクトル、垂直成分を示す模式図。

単軸応力 \(\sigma_{11}\) を受ける棒は \(x_1\) 方向へ伸び、横方向へ縮みます。ポアソン比を

\[
\nu=-\frac{\text{横ひずみ}}{\text{縦ひずみ}}
\]

と定義すれば、

\[
\epsilon_{11}=\frac{\sigma_{11}}{E},
\qquad
\epsilon_{22}=\epsilon_{33}
=-\nu\frac{\sigma_{11}}{E}
\]

です。等方線形弾性体では重ね合わせができるため、三方向の単軸応力による寄与を足せます。

せん断では、ひずみテンソル成分 \(\epsilon_{12}\) と、直角の変化を表す工学せん断ひずみ \(\gamma_{12}\) を混同しないことが重要です。

\[
\gamma_{12}=2\epsilon_{12},
\qquad
\sigma_{12}=\mu\gamma_{12}=2\mu\epsilon_{12}
\]

\(E\) と \(\mu\) の関係は、純せん断を \(45^\circ\) 回転した座標から見ると導けます。せん断応力 \(\tau\) の主応力は \(\tau\) と \(-\tau\) なので、その方向の主ひずみは

\[
\epsilon_{+}=\frac{(1+\nu)\tau}{E},
\qquad
\epsilon_{-}=-\frac{(1+\nu)\tau}{E}.
\]

元の座標での工学せん断ひずみは両者の差だから、

\[
\gamma_{12}
=\epsilon_{+}-\epsilon_{-}
=\frac{2(1+\nu)\tau}{E}.
\]

一方で \(\tau=\mu\gamma_{12}\) です。両式を比べれば \(E=2\mu(1+\nu)\) が得られます。

この導出は等方・微小変形・線形弾性を仮定しています。異方性結晶や塑性域には、そのまま適用できません。

ヒント解答A1

正の \(x_i\) 面には、垂直応力 \(\sigma_{ii}\) と面内せん断応力 \(\sigma_{ij},\sigma_{ik}\) を図 図 1 のように描く。反対面には力のつり合いを満たす逆向きの矢印を描く。モーメントのつり合いより \(\sigma_{ij}=\sigma_{ji}\) である。

静水圧応力と、引張・せん断の組合せはそれぞれ

\[
\boxed{
\boldsymbol{\sigma}_{\mathrm h}
=
\begin{pmatrix}
-p&0&0\\
0&-p&0\\
0&0&-p
\end{pmatrix}
},
\qquad
\boxed{
\boldsymbol{\sigma}
=
\begin{pmatrix}
\sigma_0&\tau&0\\
\tau&0&0\\
0&0&0
\end{pmatrix}
}.
\]

応力テンソルは対称なので、本問の添字規約でも

\[
\boldsymbol t
=\boldsymbol{\sigma}^{\mathsf T}\boldsymbol n
=\boldsymbol{\sigma}\boldsymbol n
\]

である。したがって、

\[
\boxed{
\boldsymbol t
=
\begin{pmatrix}
6&2\\
2&3
\end{pmatrix}
\begin{pmatrix}
0.6\\
0.8
\end{pmatrix}
=
\begin{pmatrix}
5.2\\
3.6
\end{pmatrix}\ \mathrm{MPa}
}.
\]

単軸引張応力状態は

\[
\boldsymbol{\sigma}
=
\begin{pmatrix}
300&0&0\\
0&0&0\\
0&0&0
\end{pmatrix}\ \mathrm{MPa}
\]

だから、面上の応力ベクトルは

\[
\boxed{
\boldsymbol t
=\boldsymbol{\sigma}\boldsymbol n
=
\begin{pmatrix}
100\sqrt3\\
0\\
0
\end{pmatrix}\ \mathrm{MPa}
}.
\]

垂直応力は

\[
\boxed{
\sigma_n
=\boldsymbol n\vdot\boldsymbol t
=100\ \mathrm{MPa}
}.
\]

加えた応力を \(k\) 倍すると \(\sigma_n\) も \(k\) 倍になるため、

\[
100k=200
\quad\Longrightarrow\quad
\boxed{k=2}.
\]

\(\sigma_{11}\) のみが作用するとき、

\[
\boxed{
\epsilon_{11}=\frac{\sigma_{11}}{E},
\qquad
\epsilon_{22}=\epsilon_{33}
=-\frac{\nu\sigma_{11}}{E}
}
\]

重ね合わせより、

\[
\boxed{
\epsilon_{11}
=\frac{1}{E}
\left\{
\sigma_{11}-\nu(\sigma_{22}+\sigma_{33})
\right\}
}
\]

純せん断を \(45^\circ\) 回転した主軸で考えると、

\[
\gamma_{12}
=\frac{2(1+\nu)\sigma_{12}}{E}.
\]

\(\sigma_{12}=\mu\gamma_{12}\) と比較して、

\[
\boxed{E=2\mu(1+\nu)}
\]

を得る。

問題A2 応力テンソルの座標変換とモール円

主応力座標系 \((x_1,x_2,x_3)\) における応力テンソルが

\[
\boldsymbol{\sigma}
=
\begin{pmatrix}
\sigma_1&0&0\\
0&\sigma_2&0\\
0&0&\sigma_3
\end{pmatrix}
\]

である。座標軸を \(x_3\) 軸まわりに \(45^\circ\) 反時計回りに回して、\((x'_1,x'_2,x'_3)\) を取る。

新しい座標系における応力テンソル \(\boldsymbol{\sigma}'\) を求めよ。

二次元応力状態に対するモール（Mohr）の応力円を説明し、主応力と最大面内せん断応力を円から読み取る方法を示せ。

図 3: 主応力座標系から反時計回りに45度回転した座標系を示す模式図。

ノート理論A2：ベクトルと同じ座標回転を、テンソルの両側へ作用させる

座標軸を回す受動変換では、新しい基底ベクトルを古い基底で表した方向余弦を行列の各行へ並べます。図 図 3 の向きなら、

\[
\boldsymbol R
=
\begin{pmatrix}
\cos\theta&\sin\theta&0\\
-\sin\theta&\cos\theta&0\\
0&0&1
\end{pmatrix}.
\]

ベクトルの成分は \(\boldsymbol v'=\boldsymbol R\boldsymbol v\)、二階テンソルの成分は

\[
\boxed{
\boldsymbol{\sigma}'
=\boldsymbol R
\boldsymbol{\sigma}
\boldsymbol R^{\mathsf T}
}
\]

と変換します。\(\boldsymbol R^{\mathsf T}=\boldsymbol R^{-1}\) なので、トレース、行列式、主応力は座標を回しても変わりません。

二次元応力状態

\[
\boldsymbol{\sigma}
=
\begin{pmatrix}
\sigma_{11}&\sigma_{12}\\
\sigma_{12}&\sigma_{22}
\end{pmatrix}
\]

について、法線を \(\theta\) 回した面の垂直応力 \(\sigma_n\) とせん断応力 \(\tau_n\) は

\[
\begin{aligned}
\sigma_n
&=
\frac{\sigma_{11}+\sigma_{22}}{2}
+
\frac{\sigma_{11}-\sigma_{22}}{2}\cos2\theta
+
\sigma_{12}\sin2\theta,\\
\tau_n
&=
-\frac{\sigma_{11}-\sigma_{22}}{2}\sin2\theta
+
\sigma_{12}\cos2\theta.
\end{aligned}
\]

\(2\theta\) を消去すると、

\[
\left(
\sigma_n-\frac{\sigma_{11}+\sigma_{22}}{2}
\right)^2
+\tau_n^2
=
\left(
\frac{\sigma_{11}-\sigma_{22}}{2}
\right)^2
+\sigma_{12}^2
\]

を得ます。これがモール円です。中心と半径は

\[
C=\frac{\sigma_{11}+\sigma_{22}}{2},
\qquad
R=
\sqrt{
\left(
\frac{\sigma_{11}-\sigma_{22}}{2}
\right)^2
+\sigma_{12}^2
}.
\]

横軸との交点 \(C\pm R\) が主応力、円の上下端における \(|\tau|=R\) が最大面内せん断応力です。実空間で面を \(\theta\) 回すと円上では \(2\theta\) 動きます。教科書によって \(\tau\) 軸の正方向が逆になるため、角度の進む向きは採用した符号規約と一緒に確認します。

ヒント解答A2

\(\theta=45^\circ\) では \(\cos\theta=\sin\theta=1/\sqrt2\) なので、

\[
\boldsymbol R
=
\frac{1}{\sqrt2}
\begin{pmatrix}
1&1&0\\
-1&1&0\\
0&0&\sqrt2
\end{pmatrix}.
\]

よって、

\[
\boxed{
\boldsymbol{\sigma}'
=
\boldsymbol R\boldsymbol{\sigma}\boldsymbol R^{\mathsf T}
=
\begin{pmatrix}
\dfrac{\sigma_1+\sigma_2}{2}
&
\dfrac{\sigma_2-\sigma_1}{2}
&0\\[3mm]
\dfrac{\sigma_2-\sigma_1}{2}
&
\dfrac{\sigma_1+\sigma_2}{2}
&0\\[2mm]
0&0&\sigma_3
\end{pmatrix}
}.
\]

モール円の中心と半径は

\[
\boxed{
C=\frac{\sigma_{11}+\sigma_{22}}{2},
\qquad
R=
\sqrt{
\left(
\frac{\sigma_{11}-\sigma_{22}}{2}
\right)^2+\sigma_{12}^2
}
}.
\]

したがって主応力と最大面内せん断応力は

\[
\boxed{
\sigma_{1,2}=C\pm R,
\qquad
|\tau_{\max}|=R
}.
\]

問題A3 変位勾配から求める微小ひずみと剛体回転

座標と変位を基準長さで無次元化した二次元変位場

\[
u_1=k(x_1^2+3x_2),
\qquad
u_2=k(2x_1x_2-x_2^2),
\qquad
k=1.0\times10^{-4}
\]

を考える。点 \(\mathrm P(1,2)\) における次の量を求めよ。

微小ひずみテンソル \(\boldsymbol{\epsilon}\)

剛体回転テンソル \(\boldsymbol{\omega}\)

ノート理論A3：変位勾配を対称部分と反対称部分へ分ける

変位勾配を

\[
H_{ij}=\pdv{u_i}{x_j}
\]

と定義すると、微小変形では

\[
\boxed{
\boldsymbol{\epsilon}
=\frac12
\left(
\boldsymbol H+\boldsymbol H^{\mathsf T}
\right)
},
\qquad
\boxed{
\boldsymbol{\omega}
=\frac12
\left(
\boldsymbol H-\boldsymbol H^{\mathsf T}
\right)
}.
\]

対称部分 \(\boldsymbol{\epsilon}\) は長さと角度の変化、反対称部分 \(\boldsymbol{\omega}\) は形を変えない局所的な剛体回転を表します。したがって、回転成分をひずみとして数えないために対称化が必要です。

本問では

\[
\boldsymbol H
=k
\begin{pmatrix}
2x_1&3\\
2x_2&2x_1-2x_2
\end{pmatrix}.
\]

座標を先に代入してから差分を取るのではなく、まず変位場を微分し、最後に評価点を代入します。

ヒント解答A3

対称部分と反対称部分は

\[
\boldsymbol{\epsilon}
=\frac{k}{2}
\begin{pmatrix}
4x_1&2x_2+3\\
2x_2+3&4x_1-4x_2
\end{pmatrix},
\]

\[
\boldsymbol{\omega}
=\frac{k}{2}
\begin{pmatrix}
0&3-2x_2\\
2x_2-3&0
\end{pmatrix}.
\]

\(\mathrm P(1,2)\) と \(k=10^{-4}\) を代入して、

\[
\boxed{
\boldsymbol{\epsilon}
=10^{-4}
\begin{pmatrix}
2&7/2\\
7/2&-2
\end{pmatrix}
},
\qquad
\boxed{
\boldsymbol{\omega}
=10^{-4}
\begin{pmatrix}
0&-1/2\\
1/2&0
\end{pmatrix}
}.
\]

問題A4 熱ひずみと拘束による熱応力

線膨張係数 \(\alpha\) の等方線形弾性体を、一様に \(\Delta T\) だけ温度上昇させる。

物体が全方向へ自由に膨張できるとき、応力とひずみを求めよ。

\(x_1\) 方向の伸びだけを完全に拘束し、\(x_2,x_3\) 方向の表面は自由であるとき、\(\sigma_{11}\) を求めよ。

ノート理論A4：全ひずみを弾性ひずみと熱ひずみに分ける

等方弾性体の熱ひずみを含む構成式は

\[
\boxed{
\epsilon_{ij}
=
\frac{1+\nu}{E}\sigma_{ij}
-\frac{\nu}{E}\sigma_{kk}\delta_{ij}
+\alpha\Delta T\,\delta_{ij}
}.
\]

右辺の最初の二項が応力による弾性ひずみ、最後の項が自由熱膨張です。温度が上がっただけでは、拘束がなければ応力は生じません。熱応力は、熱膨張しようとする変形を境界条件が妨げたときに生じます。

\(x_1\) 方向だけを拘束した場合の条件は

\[
\epsilon_{11}=0,
\qquad
\sigma_{22}=\sigma_{33}=0.
\]

「変形を拘束した方向」と「表面力がゼロの方向」を、ひずみ条件と応力条件へ正しく振り分けます。

ヒント解答A4

自由膨張では、

\[
\boxed{\boldsymbol{\sigma}=\boldsymbol 0},
\qquad
\boxed{
\boldsymbol{\epsilon}
=\alpha\Delta T\,\boldsymbol I
}.
\]

すなわち \(\epsilon_{11}=\epsilon_{22}=\epsilon_{33}=\alpha\Delta T\) で、せん断ひずみはゼロである。

\(\epsilon_{11}=0\)、\(\sigma_{22}=\sigma_{33}=0\) より、

\[
0
=\frac{\sigma_{11}}{E}
+\alpha\Delta T.
\]

したがって、

\[
\boxed{\sigma_{11}=-E\alpha\Delta T}.
\]

\(\Delta T>0\) なら圧縮応力である。なお、横方向は自由なので

\[
\epsilon_{22}=\epsilon_{33}
=(1+\nu)\alpha\Delta T
\]

となる。

問題A5 平面ひずみの構成式

等方線形弾性体が平面ひずみ状態

\[
\epsilon_{13}=\epsilon_{23}=\epsilon_{33}=0
\]

にあるとする。

有効定数

\[
E'=\frac{E}{1-\nu^2},
\qquad
\nu'=\frac{\nu}{1-\nu}
\]

を用いて、

\[
\epsilon_{11}
=\frac{1}{E'}
\left(
\sigma_{11}-\nu'\sigma_{22}
\right)
\]

を導け。

\(E=200\,\mathrm{GPa}\)、\(\nu=0.3\) の鋼材について、

\[
\epsilon_{11}=4.0\times10^{-4},
\qquad
\epsilon_{22}=1.0\times10^{-4}
\]

と測定された。\(\sigma_{11},\sigma_{22},\sigma_{33}\) を求めよ。

ノート理論A5：平面ひずみでは面外応力が残る

三次元Hooke則の面外成分は

\[
\epsilon_{33}
=\frac{1}{E}
\left\{
\sigma_{33}
-\nu(\sigma_{11}+\sigma_{22})
\right\}.
\]

平面ひずみでは \(\epsilon_{33}=0\) なので、

\[
\boxed{
\sigma_{33}
=\nu(\sigma_{11}+\sigma_{22})
}.
\]

つまり面外ひずみはゼロですが、面外応力は一般にゼロではありません。これは薄板の自由表面で用いる平面応力条件 \(\sigma_{33}=0\) との重要な違いです。

この \(\sigma_{33}\) を面内のHooke則へ戻すと、

\[
\epsilon_{11}
=\frac{1-\nu^2}{E}
\left(
\sigma_{11}
-\frac{\nu}{1-\nu}\sigma_{22}
\right),
\]

となり、設問の \(E',\nu'\) が得られます。

測定ひずみから応力を直接求めるときは、逆関係

\[
\boxed{
\begin{pmatrix}
\sigma_{11}\\
\sigma_{22}
\end{pmatrix}
=
\frac{E}{(1+\nu)(1-2\nu)}
\begin{pmatrix}
1-\nu&\nu\\
\nu&1-\nu
\end{pmatrix}
\begin{pmatrix}
\epsilon_{11}\\
\epsilon_{22}
\end{pmatrix}
}
\]

を使うと計算が短くなります。

ヒント解答A5

\(\epsilon_{33}=0\) から

\[
\sigma_{33}
=\nu(\sigma_{11}+\sigma_{22})
\]

を得る。これを

\[
\epsilon_{11}
=\frac{1}{E}
\left\{
\sigma_{11}
-\nu(\sigma_{22}+\sigma_{33})
\right\}
\]

へ代入すると、

\[
\boxed{
\epsilon_{11}
=
\frac{1-\nu^2}{E}
\left(
\sigma_{11}
-\frac{\nu}{1-\nu}\sigma_{22}
\right)
=
\frac{1}{E'}
\left(
\sigma_{11}-\nu'\sigma_{22}
\right)
}.
\]

\(E=2.00\times10^5\,\mathrm{MPa}\) を用いると、

\[
\begin{aligned}
\sigma_{11}
&=
\frac{2.00\times10^5}{(1.3)(0.4)}
\left\{
0.7(4.0\times10^{-4})
+0.3(1.0\times10^{-4})
\right\}\\
&=119.2\ \mathrm{MPa},\\
\sigma_{22}
&=
\frac{2.00\times10^5}{(1.3)(0.4)}
\left\{
0.3(4.0\times10^{-4})
+0.7(1.0\times10^{-4})
\right\}\\
&=73.1\ \mathrm{MPa}.
\end{aligned}
\]

さらに、

\[
\sigma_{33}
=0.3(\sigma_{11}+\sigma_{22})
=57.7\ \mathrm{MPa}.
\]

よって、

\[
\boxed{
\sigma_{11}=119.2\ \mathrm{MPa},
\quad
\sigma_{22}=73.1\ \mathrm{MPa},
\quad
\sigma_{33}=57.7\ \mathrm{MPa}
}.
\]

問題A6 純せん断におけるミーゼス条件とトレスカ条件

平面応力状態 \((\sigma_3=0)\) において、主応力が

\[
\sigma_1=\tau,
\qquad
\sigma_2=-\tau,
\qquad
\sigma_3=0
\]

となる純せん断状態を考える。単軸引張の降伏応力を \(\sigma_{\mathrm y}\) とする。

ミーゼス条件とトレスカ条件について、降伏時の \(|\tau|\) をそれぞれ求めよ。

ミーゼス条件が許す限界を基準として、トレスカ条件が何 \(\%\) 保守的か求めよ。

ノート理論A6：同じ単軸降伏応力で二つの多軸降伏条件を比較する

ミーゼス相当応力は主応力を用いて

\[
\sigma_{\mathrm{eq}}
=
\sqrt{
\frac{
(\sigma_1-\sigma_2)^2
+(\sigma_2-\sigma_3)^2
+(\sigma_3-\sigma_1)^2
}{2}
}
\]

と表され、\(\sigma_{\mathrm{eq}}=\sigma_{\mathrm y}\) で降伏します。

トレスカ条件は最大せん断応力が単軸降伏時と同じ値へ達したとき降伏すると考えます。主応力で書けば、

\[
\boxed{
\max_{i,j}|\sigma_i-\sigma_j|
=\sigma_{\mathrm y}
}.
\]

平面応力の主応力平面では、ミーゼス条件は

\[
\sigma_1^2-\sigma_1\sigma_2+\sigma_2^2
=\sigma_{\mathrm y}^2
\]

という楕円、トレスカ条件は

\[
\max
\left(
|\sigma_1|,
|\sigma_2|,
|\sigma_1-\sigma_2|
\right)
=\sigma_{\mathrm y}
\]

という六角形になります。図 図 4 の純せん断経路 \(\sigma_2=-\sigma_1\) と各降伏曲線の交点が、求める \(|\tau|\) です。

図 4: 平面応力空間におけるミーゼスの降伏楕円、トレスカの降伏六角形、純せん断経路を比較する図。

「何 \(\%\) 保守的か」は分母の取り方で数値が変わります。本問では「ミーゼス条件が許す限界からどれだけ低いか」を問うため、

\[
\frac{
\tau_{\mathrm{Mises}}-\tau_{\mathrm{Tresca}}
}{
\tau_{\mathrm{Mises}}
}\times100
\]

と定義します。

ヒント解答A6

純せん断状態をミーゼス相当応力へ代入すると、

\[
\sigma_{\mathrm{eq}}
=
\sqrt{
\frac{
(2\tau)^2+(-\tau)^2+(-\tau)^2
}{2}
}
=\sqrt3|\tau|.
\]

よって、

\[
\boxed{
|\tau|_{\mathrm{Mises}}
=\frac{\sigma_{\mathrm y}}{\sqrt3}
\simeq0.577\sigma_{\mathrm y}
}.
\]

トレスカ条件では最大主応力差が \(2|\tau|\) なので、

\[
\boxed{
|\tau|_{\mathrm{Tresca}}
=\frac{\sigma_{\mathrm y}}{2}
=0.500\sigma_{\mathrm y}
}.
\]

ミーゼス条件を基準とした差は、

\[
\begin{aligned}
\frac{
\tau_{\mathrm{Mises}}-\tau_{\mathrm{Tresca}}
}{
\tau_{\mathrm{Mises}}
}\times100
&=
\left(
1-\frac{\sqrt3}{2}
\right)100\\
&\simeq13.4\%.
\end{aligned}
\]

したがって、

\[
\boxed{
\text{トレスカ条件はミーゼス条件より約 }13.4\%\text{ 保守的}
}.
\]

問題A7 塑性・数値解析の基本用語

次の語句を、必要なら図や式を用いて説明せよ。

降伏応力

真応力・真ひずみ

加工硬化指数

ミーゼス（von Mises）の降伏条件

有限要素解析

ノート理論A7：変形段階と計算法の違いを読み分ける

降伏・真応力・加工硬化・ミーゼス条件は弾性から塑性へ移る材料応答、有限要素解析は形の複雑な境界値問題を近似的に解く方法です。用語を一文で定義したうえで、代表式と成立条件まで示すと、答案の意味が明確になります。

降伏応力

除荷しても永久ひずみが残る塑性変形が始まる応力を降伏応力 \(\sigma_{\mathrm y}\) と呼びます。比例限度や弾性限度と厳密には同じではありません。明瞭な降伏点を示さない材料では、塑性ひずみ \(0.2\%\) に相当する直線と応力–ひずみ曲線の交点、すなわち \(0.2\%\) 耐力を用いるのが一般的です。

真応力・真ひずみ

公称応力・公称ひずみは変形前の断面積 \(A_0\) と標点距離 \(l_0\) を使います。

\[
\sigma_{\mathrm e}=\frac{F}{A_0},
\qquad
e=\frac{l-l_0}{l_0}.
\]

真応力・真ひずみは、その瞬間の断面積 \(A\) と長さ \(l\) を使います。

\[
\sigma_{\mathrm t}=\frac{F}{A},
\qquad
\epsilon_{\mathrm t}
=\int_{l_0}^{l}\frac{\dd l}{l}
=\ln\frac{l}{l_0}.
\]

一様変形かつ塑性変形中の体積一定 \(Al=A_0l_0\) を仮定すれば、

\[
\boxed{
\epsilon_{\mathrm t}=\ln(1+e),
\qquad
\sigma_{\mathrm t}=\sigma_{\mathrm e}(1+e)
}
\]

です。くびれ後は断面積とひずみが場所によって異なるため、全体伸びだけを使ったこの換算は局所値を与えません。

加工硬化指数

一様塑性変形域を Hollomon 則

\[
\sigma_{\mathrm t}=K\epsilon_{\mathrm p}^{\,n}
\]

で近似したときの指数 \(n\) が加工硬化指数です。両辺の対数を取ると、

\[
\ln\sigma_{\mathrm t}
=\ln K+n\ln\epsilon_{\mathrm p},
\qquad
n=\dv{\ln\sigma_{\mathrm t}}{\ln\epsilon_{\mathrm p}},
\]

なので、両対数グラフの傾きとして求められます。\(n\) が大きいほど、塑性ひずみの増加に対して流動応力が強く上昇し、局所的に薄くなった部分へ追加変形が集中しにくくなります。Hollomon 則と一様変形を仮定すると、Considère 条件よりくびれ開始時の一様真ひずみは概ね \(n\) です。

ミーゼスの降伏条件

主応力表示による計算とトレスカ条件との比較は問題A6で扱いました。ここでは条件の物理的な意味を、偏差応力から整理します。

応力を平均垂直応力と、形を変える偏差応力へ分けると、

\[
\sigma_{\mathrm m}=\frac{\sigma_{kk}}{3},
\qquad
s_{ij}=\sigma_{ij}-\sigma_{\mathrm m}\delta_{ij}.
\]

偏差応力による相当応力

\[
\sigma_{\mathrm{eq}}
=\sqrt{\frac{3}{2}s_{ij}s_{ij}}
\]

が単軸引張の降伏応力 \(\sigma_{\mathrm y}\) に達したとき降伏する、というのがミーゼス条件です。平均垂直応力は \(\boldsymbol s\) に含まれないため、静水圧だけではミーゼス条件による降伏は起こりません。

有限要素解析

連続体を有限個の小領域である要素へ分割し、要素内の変位を節点値と形状関数で近似します。各要素の剛性行列を全体系へ組み立て、境界条件を課した連立方程式

\[
\boldsymbol K\boldsymbol u=\boldsymbol f
\]

を解きます。得られた節点変位 \(\boldsymbol u\) から、ひずみと応力を計算します。

有限要素解は、メッシュ、要素形式、材料モデル、境界条件に依存する近似解です。細かいメッシュを一度使うだけで正解になるわけではありません。要素寸法を変えて注目量が収束するか確認し、点荷重・鋭い角・拘束端に現れる応力特異性を最大応力の数値だけで評価しないことが重要です。

ヒント解答A7

降伏応力は、除荷後に永久ひずみが残る塑性変形の開始応力である。明瞭な降伏点がない材料では、通常は \(0.2\%\) 耐力を用いる。

真応力・真ひずみは瞬間断面積 \(A\)、瞬間長さ \(l\) を用いて

\[
\sigma_{\mathrm t}=\frac{F}{A},
\qquad
\epsilon_{\mathrm t}=\ln\frac{l}{l_0}
\]

と定義する。一様変形かつ体積一定なら

\[
\epsilon_{\mathrm t}=\ln(1+e),
\qquad
\sigma_{\mathrm t}=\sigma_{\mathrm e}(1+e)
\]

である。

加工硬化指数 \(n\) は Hollomon 則

\[
\sigma_{\mathrm t}=K\epsilon_{\mathrm p}^{\,n}
\]

の指数であり、\(n=\dv*{\ln\sigma_{\mathrm t}}{\ln\epsilon_{\mathrm p}}\) である。\(n\) が大きいほど加工硬化が強く、くびれが遅れやすい。

ミーゼスの降伏条件は

\[
\sigma_{\mathrm{eq}}
=
\sqrt{
\frac{
(\sigma_1-\sigma_2)^2+
(\sigma_2-\sigma_3)^2+
(\sigma_3-\sigma_1)^2
}{2}
}
=\sigma_{\mathrm y}
\]

となると降伏するという条件である。静水圧応力だけでは降伏しない。

有限要素解析は、連続体を要素へ分割し、要素内の変位を形状関数で近似して

\[
\boldsymbol K\boldsymbol u=\boldsymbol f
\]

を解く数値解析法である。変位からひずみ・応力を求め、メッシュ収束を確認する必要がある。

第2部 構造の静定判定と梁の曲げ

問題B1 平面トラスの静定・不静定

図 図 5 の4種類の平面トラスについて、静定か不静定かを判定し、不静定なら不静定次数を求めよ。対角材が交差していても、節点記号がない交差部は接合されていないものとする。

図 5: 部材配置と支持条件が異なる4種類の平面トラス。

ノート理論B1：未知力の数と節点のつり合い式の数を比較する

平面のピン接合トラスでは、各節点について \(x,y\) 方向のつり合い式が2本あります。部材数を \(m\)、節点数を \(n\)、支点反力成分数を \(r\) とすると、安定なトラスの静的不静定次数は

\[
\boxed{D_{\mathrm s}=m+r-2n}
\]

です。

\(D_{\mathrm s}=0\)：静定

\(D_{\mathrm s}>0\)：\(D_{\mathrm s}\) 次不静定

\(D_{\mathrm s}<0\)：一般に機構となり、不安定

支持条件ごとの反力成分数は、平面問題ではピン支点が2、ローラー支点が1、固定端が3です。

ただし \(D_{\mathrm s}=0\) は、未知数と式の個数が一致することを示すだけです。全部材が一直線に並ぶなど、配置によって独立なつり合い式が不足する機構もあり得ます。そのため、部材数の判定に加えて幾何学的な安定性も確認します。

図 (b) の二本の対角材は交差していますが、中央に節点がありません。したがって中央を節点として数えず、各対角材を1本ずつ数えます。

ヒント解答B1

各構造について数えると、

構造	部材数 \(m\)	節点数 \(n\)	反力成分数 \(r\)	\(D_{\mathrm s}=m+r-2n\)	判定	

(a)	5	4	3	0	静定	

(b)	6	4	3	1	1次不静定	

(c)	4	4	4	0	静定	

(d)	4	4	5	1	1次不静定	

したがって、

\[
\boxed{
\text{(a), (c) は静定、(b), (d) は1次不静定}
}.
\]

いずれも図示された部材配置について機構を生じないことを併せて確認する。

問題B2 先端荷重を受ける片持ち梁

長さ \(L\)、断面二次モーメント \(I\)、ヤング率 \(E\) の片持ち梁がある。固定端を \(x=0\)、自由端を \(x=L\) とし、自由端へ下向きの集中荷重 \(P\) を加える。

せん断力分布を描け。

曲げモーメント分布を描け。

先端のたわみ \(\delta\) を求めよ。

この式を、原子間力顕微鏡（AFM）のカンチレバーへ適用する。荷重方向の高さ \(h=5\,\mu\mathrm m\)、幅 \(b=50\,\mu\mathrm m\)、長さ \(L=200\,\mu\mathrm m\)、ヤング率 \(E=200\,\mathrm{GPa}\) の長方形断面梁の先端へ、下向き荷重 \(P=100\,\mu\mathrm N\) を加えた。先端たわみを求めよ。

図 6: 固定端を左、自由端を右に置き、自由端へ集中荷重Pを受ける長さLの片持ち梁の模式図。

図 7: AFMカンチレバーの寸法と荷重方向、および長方形断面の幅と高さを示す模式図。

ノート理論B2：切断面のつり合いから内力を決め、曲率を二回積分する

梁の途中 \(x\) で切り、右側だけを取り出すと、外力は自由端の \(P\) だけです。切断面に現れるせん断力 \(V\) と曲げモーメント \(M\) が、この力とモーメントを打ち消します。

ここでは、上向き外力を正、梁を下に凸にする正曲げを正とします。下向き荷重 \(P\) による片持ち梁の曲げは負なので、

\[
V(x)=-P,
\qquad
M(x)=-P(L-x)
\qquad(0<x<L)
\]

です。したがって \(V\) は一定の長方形、\(M\) は固定端で \(-PL\)、自由端で0となる三角形です。分布荷重 \(q(x)\) との一般関係

\[
\dv{V}{x}=-q(x),
\qquad
\dv{M}{x}=V(x)
\]

からも、区間内に分布荷重がないので \(V\) が一定、\(M\) が一次関数になると分かります。

Euler–Bernoulli 梁では、断面は変形後も中立軸に垂直な平面を保つと近似します。下向きたわみ \(v\) を正に選ぶと、本問の符号規約では

\[
EI\dv[2]{v}{x}=-M(x)=P(L-x).
\]

これを二回積分し、固定端の境界条件

\[
v(0)=0,
\qquad
\left.\dv{v}{x}\right|_{x=0}=0
\]

を使えば、

\[
v(x)=\frac{Px^2(3L-x)}{6EI}
\]

となります。

符号規約を変えれば \(V,M,v\) の符号は変わりますが、大きさ、境界値、図形の形は変わりません。答案では採用した正方向を図へ書くことが大切です。

長方形断面では、荷重による曲げ軸まわりの断面二次モーメントは

\[
I=\frac{bh^3}{12}
\]

です。3乗される \(h\) は荷重方向の断面寸法です。幅と高さを取り違えると剛性を大きく誤るため、図 図 7 の断面と曲げ方向を先に確認します。

ヒント解答B2

せん断力　上向き外力と正曲げを正とすると、

\[
\boxed{V(x)=-P}
\]

であり、全区間で一定の長方形となる。

曲げモーメント

\[
\boxed{M(x)=-P(L-x)}
\]

であり、\(M(0)=-PL\)、\(M(L)=0\) の三角形となる。

図 8: 片持ち梁のせん断力、曲げモーメント、正規化たわみを並べた図。

たわみ　下向きたわみを正とすれば、

\[
v(x)=\frac{Px^2(3L-x)}{6EI}.
\]

したがって自由端では

\[
\boxed{\delta=v(L)=\frac{PL^3}{3EI}}
\]

となり、向きは下向きである。

AFMカンチレバーへの適用

断面二次モーメントは

\[
\begin{aligned}
I
&=\frac{bh^3}{12}\\
&=
\frac{
(50\times10^{-6})
(5\times10^{-6})^3
}{12}\\
&=5.2083\times10^{-22}\ \mathrm{m^4}.
\end{aligned}
\]

よって、

\[
\begin{aligned}
\delta
&=
\frac{PL^3}{3EI}\\
&=
\frac{
(100\times10^{-6})
(200\times10^{-6})^3
}{
3(200\times10^9)
(5.2083\times10^{-22})
}\\
&=2.56\times10^{-6}\ \mathrm m.
\end{aligned}
\]

したがって、

\[
\boxed{\delta=2.56\,\mu\mathrm m}
\]

で、向きは荷重方向である。

問題B3 中央部に等分布荷重を受ける圧延ロール

直径 \(d\)、支点間長さ \(l\)、ヤング率 \(E\) の円柱形圧延ロールを、両端単純支持梁として近似する。ロール中央の幅 \(a\) に、下向きの等分布線荷重 \(q\) が作用する。

\(y\) 軸まわりの断面二次モーメント \(I\) を求めよ。

せん断力分布を描け。

曲げモーメント分布を描け。

最大たわみを求めよ。

ロールのたわみを小さくする方法を述べよ。

図 9: 両端を単純支持され、中央幅aに等分布線荷重qを受ける長さl、直径dのロールの梁モデル。

ノート理論B3：対称性で反力を決め、区間ごとに荷重を積み上げる

三次元の接触圧力は \(\mathrm{Pa}=\mathrm{N\,m^{-2}}\) ですが、一次元梁へ入力する \(q\) は単位長さ当たりの荷重 \(\mathrm{N\,m^{-1}}\) です。元の接触圧力を \(p\)、梁モデルへ集約する奥行き幅を \(w\) とすれば \(q=pw\) です。本問では \(q\) を線荷重として扱います。

円形断面の図心を通る直径軸まわりの断面二次モーメントは、

\[
I=\int_A z^2\,\dd A
=\frac{\pi d^4}{64}.
\]

荷重区間の左右端を

\[
c=\frac{l-a}{2},
\qquad
e=\frac{l+a}{2}
\]

と置きます。全荷重は \(qa\) で左右対称なので、支点反力は

\[
R_A=R_B=\frac{qa}{2}
\]

です。

左端から切断面までにある外力を数えれば、せん断力は

\[
V(x)=
\begin{cases}
\dfrac{qa}{2},
&0<x<c,\\[4pt]
\dfrac{qa}{2}-q(x-c)
=q\left(\dfrac{l}{2}-x\right),
&c<x<e,\\[4pt]
-\dfrac{qa}{2},
&e<x<l.
\end{cases}
\]

曲げモーメントは \(\dv*{M}{x}=V\) と \(M(0)=M(l)=0\) から、

\[
M(x)=
\begin{cases}
\dfrac{qa}{2}x,
&0\le x\le c,\\[4pt]
\dfrac{qa}{2}x-\dfrac{q}{2}(x-c)^2,
&c\le x\le e,\\[4pt]
\dfrac{qa}{2}(l-x),
&e\le x\le l.
\end{cases}
\]

となります。中央で \(V=0\) なので、最大曲げモーメントは

\[
M_{\max}=M\left(\frac{l}{2}\right)
=\frac{qa(2l-a)}{8}.
\]

最大たわみは対称軸 \(x=l/2\) に生じます。中央に下向き単位荷重を置いたときの仮想曲げモーメントを \(m(x)\) とすると、左半分では \(m=x/2\) です。単位荷重法と対称性より、

\[
\begin{aligned}
\delta_{\max}
&=\frac{1}{EI}\int_0^l M(x)m(x)\,\dd x\\
&=\frac{1}{EI}\int_0^{l/2}M(x)x\,\dd x\\
&=\frac{1}{EI}
\left[
\int_0^c \frac{qa}{2}x^2\,\dd x
+
\int_c^{l/2}
\left\{
\frac{qa}{2}x-\frac{q}{2}(x-c)^2
\right\}x\,\dd x
\right]\\
&=
\frac{qa(8l^3-4la^2+a^3)}{384EI}.
\end{aligned}
\]

\(I=\pi d^4/64\) を代入すると、

\[
\delta_{\max}
=
\frac{qa(8l^3-4la^2+a^3)}
{6\pi Ed^4}.
\]

検算として、\(a=l\) なら全長等分布荷重の \(5ql^4/(384EI)\)、\(a\to0\) かつ \(P=qa\) を一定に保てば中央集中荷重の \(Pl^3/(48EI)\) へ一致します。

ヒント解答B3

円形断面より、

\[
\boxed{I=\frac{\pi d^4}{64}}
\]

\(c=(l-a)/2,\ e=(l+a)/2\) と置くと、支点反力は \(R_A=R_B=qa/2\) であり、

\[
\boxed{
V(x)=
\begin{cases}
\dfrac{qa}{2},&0<x<c,\\[3pt]
q\left(\dfrac{l}{2}-x\right),&c<x<e,\\[3pt]
-\dfrac{qa}{2},&e<x<l.
\end{cases}
}
\]

曲げモーメントは、

\[
\boxed{
M(x)=
\begin{cases}
\dfrac{qa}{2}x,&0\le x\le c,\\[3pt]
\dfrac{qa}{2}x-\dfrac{q}{2}(x-c)^2,&c\le x\le e,\\[3pt]
\dfrac{qa}{2}(l-x),&e\le x\le l.
\end{cases}
}
\]

中央の最大値は \(M_{\max}=qa(2l-a)/8\) である。

図 10: 中央部等分布荷重を受けるロールのせん断力、曲げモーメント、正規化たわみを並べた図。

最大たわみは中央に生じ、

\[
\boxed{
\delta_{\max}
=
\frac{qa(8l^3-4la^2+a^3)}{384EI}
=
\frac{qa(8l^3-4la^2+a^3)}{6\pi Ed^4}
}
\]

で、向きは下向きである。

たわみを小さくするには、特に \(I\propto d^4\) を利用してロール径 \(d\) を大きくするのが有効である。ほかに、ヤング率 \(E\) の大きいロール材を用いる、支点間距離 \(l\) を短くする、バックアップロールで支える、必要荷重を下げる、ロールクラウンでたわみを補償する方法がある。

第3部 転位の弾性場と相互作用

問題C1 らせん転位の変位・ひずみ・応力・エネルギー

転位線が \(x_3\) 軸上にある、十分に長いらせん転位を考える。\(x_1\) 軸から \(x_3\) 軸のまわりを図の時計回りに1回転 \((2\pi)\) するとき、\(x_1,x_2\) 方向のずれはなく、\(x_3\) 方向にだけ \(b\) の変位が生じる。材料の剛性率を \(\mu\) とする。

弾性ひずみの全成分 \(\epsilon_{ij}\) を求めよ。

弾性応力の全成分 \(\sigma_{ij}\) を求めよ。

単位体積当たりの弾性ひずみエネルギーを求めよ。ただし、転位芯寸法 \(r_0\) から結晶粒半径 \(R\) までの弾性変形を考える。

図 11: x3軸を転位線とし、x1からx2へ時計回りに測る角度θと、x3方向のバーガースベクトルbを示すらせん転位の模式図。

ノート理論C1：一周で増える軸方向変位を角度に比例させる

問いの正体は、「一周すると \(b\) だけ進む」という幾何を変位場へ直し、その空間微分からひずみと応力を得ることです。

図 図 11 に合わせ、\(x_1\) から \(x_2\) へ進む向きを正の \(\theta\) とし、

\[
x_1=r\cos\theta,
\qquad
x_2=r\sin\theta,
\qquad
r^2=x_1^2+x_2^2
\]

と定義します。図を紙面上で見ると、この正方向は時計回りです。一周 \(\Delta\theta=2\pi\) で \(\Delta u_3=b\) となる最も単純な変位場は

\[
u_1=u_2=0,
\qquad
u_3=\frac{b}{2\pi}\theta
\]

です。角度の微分は

\[
\pdv{\theta}{x_1}=-\frac{x_2}{r^2},
\qquad
\pdv{\theta}{x_2}=\frac{x_1}{r^2}
\]

なので、

\[
\pdv{u_3}{x_1}
=-\frac{b x_2}{2\pi r^2},
\qquad
\pdv{u_3}{x_2}
=\frac{b x_1}{2\pi r^2}.
\]

微小ひずみテンソルは

\[
\epsilon_{ij}
=\frac{1}{2}
\left(
\pdv{u_i}{x_j}
+
\pdv{u_j}{x_i}
\right)
\]

です。\(u_3\) だけが位置によって変わるので、非零成分は \(\epsilon_{13}=\epsilon_{31}\) と \(\epsilon_{23}=\epsilon_{32}\) だけです。

この変形には体積変化がなく、せん断だけが生じます。等方線形弾性体のせん断則

\[
\sigma_{ij}=2\mu\epsilon_{ij}\qquad(i\neq j)
\]

を使えば応力が得られます。

局所的な単位体積当たりひずみエネルギー密度は

\[
w
=\frac{1}{2}\sigma_{ij}\epsilon_{ij}.
\]

総和では対称な成分 \(13,31,23,32\) をすべて数えることに注意すると、

\[
w(r)=\frac{\mu b^2}{8\pi^2r^2}.
\]

これは転位線に近いほど \(1/r^2\) で大きくなり、\(r=0\) では発散します。線形弾性論を原子スケールまで使えないため、芯半径 \(r_0\) で打ち切ります。転位線の単位長さ当たりのエネルギーは、円環の面積要素 \(2\pi r\,\dd r\) を掛けて

\[
\frac{U}{\ell}
=
\int_{r_0}^{R}
w(r)\,2\pi r\,\dd r
=
\frac{\mu b^2}{4\pi}
\ln\frac{R}{r_0}.
\]

設問の「単位体積当たり」なら答えは局所密度 \(w(r)\) であり、\(r_0,R\) は不要です。一方、\(r_0\) から \(R\) まで積分する標準的な問いは「転位線の単位長さ当たり」です。両方を区別して答えるのが安全です。

角度の正方向を反転する、または符号付きバーガースベクトル \(b\) を反転すると、ひずみと応力の符号は一斉に反転します。エネルギーは \(b^2\) に比例するため変わりません。

ヒント解答C1

\(r^2=x_1^2+x_2^2\) とし、図の時計回りを正の \(\theta\) として

\[
u_1=u_2=0,
\qquad
u_3=\frac{b}{2\pi}\theta
\]

と置く。

ひずみテンソルは

\[
\boxed{
\boldsymbol{\epsilon}
=
\frac{b}{4\pi r^2}
\begin{pmatrix}
0&0&-x_2\\
0&0&x_1\\
-x_2&x_1&0
\end{pmatrix}
}
\]

である。すなわち、

\[
\epsilon_{13}=\epsilon_{31}
=-\frac{b x_2}{4\pi r^2},
\qquad
\epsilon_{23}=\epsilon_{32}
=\frac{b x_1}{4\pi r^2}
\]

だけが非零である。

応力テンソルは

\[
\boxed{
\boldsymbol{\sigma}
=
\frac{\mu b}{2\pi r^2}
\begin{pmatrix}
0&0&-x_2\\
0&0&x_1\\
-x_2&x_1&0
\end{pmatrix}
}
\]

である。

局所的な単位体積当たりひずみエネルギーは

\[
\boxed{
w(r)=\frac{1}{2}\sigma_{ij}\epsilon_{ij}
=\frac{\mu b^2}{8\pi^2r^2}
}.
\]

\(r_0\) から \(R\) まで積分した転位線の単位長さ当たりエネルギーは

\[
\boxed{
\frac{U}{\ell}
=
\frac{\mu b^2}{4\pi}
\ln\frac{R}{r_0}
}.
\]

問題文を「領域全体で平均した単位体積当たり」と解釈する場合は、

\[
\boxed{
\overline w
=
\frac{\mu b^2}
{4\pi^2(R^2-r_0^2)}
\ln\frac{R}{r_0}
}
\]

である。

問題C2 平行ならせん転位の相互作用

無限に長い2本の平行ならせん転位が、距離

\[
r=15\,\mathrm{nm}
\]

だけ離れている。両転位のバーガースベクトルは転位線と同じ向きで、大きさは

\[
b_{\mathrm I}=b_{\mathrm{II}}=0.25\,\mathrm{nm}
\]

である。材料の剛性率を \(\mu=45\,\mathrm{GPa}\) とする。

一方の転位が他方へ及ぼす単位長さ当たりの力の大きさを求めよ。

この力が引力か斥力かを、バーガースベクトルの符号とともに説明せよ。

図 12: 同じ向きのバーガースベクトルをもつ、間隔rの平行ならせん転位二本を示す模式図。

ノート理論C2：一方のせん断応力場へ、もう一方の転位を置く

転位Iを原点、転位IIを \((x_1,x_2)=(r,0)\) に置き、両転位線を \(+x_3\) 方向とします。問題C1で求めたらせん転位の応力場より、転位IIの位置では

\[
\sigma_{23}^{\mathrm I}
=\frac{\mu b_{\mathrm I}}{2\pi r},
\qquad
\sigma_{13}^{\mathrm I}=0.
\]

転位IIに働く単位長さ当たりの Peach–Koehler 力は

\[
\boldsymbol f
=
\left(
\boldsymbol{\sigma}^{\mathrm I}
\boldsymbol b_{\mathrm{II}}
\right)
\times
\boldsymbol t_{\mathrm{II}}.
\]

ここで

\[
\boldsymbol b_{\mathrm{II}}
=b_{\mathrm{II}}\boldsymbol e_3,
\qquad
\boldsymbol t_{\mathrm{II}}
=\boldsymbol e_3
\]

なので、

\[
\boxed{
\boldsymbol f
=
\frac{\mu b_{\mathrm I}b_{\mathrm{II}}}{2\pi r}
\boldsymbol e_1
}.
\]

\(b_{\mathrm I}b_{\mathrm{II}}>0\) なら、\(+x_1\) 側にある転位IIへ \(+x_1\) 向きの力が働くため、両転位は互いに遠ざかります。積が負なら力の向きが逆転します。

したがって、力の大きさだけを書く場合は

\[
f
=
\frac{\mu|b_{\mathrm I}b_{\mathrm{II}}|}{2\pi r}
\]

とし、引力・斥力は \(b_{\mathrm I}b_{\mathrm{II}}\) の符号から判定します。

ヒント解答C2

数値をSI単位へ直して、

\[
\begin{aligned}
f
&=
\frac{
\mu b_{\mathrm I}b_{\mathrm{II}}
}{2\pi r}\\
&=
\frac{
(45\times10^9)
(0.25\times10^{-9})^2
}{
2\pi(15\times10^{-9})
}\\
&=2.984\times10^{-2}\ \mathrm{N\,m^{-1}}.
\end{aligned}
\]

よって、

\[
\boxed{
f\simeq0.030\ \mathrm{N\,m^{-1}}
}.
\]

本問では \(b_{\mathrm I}b_{\mathrm{II}}>0\) なので、力は各転位を互いから遠ざける向きに働く。

\[
\boxed{\text{同符号のらせん転位間には斥力が働く}}
\]

バーガースベクトルが異符号なら \(b_{\mathrm I}b_{\mathrm{II}}<0\) となり、力の向きが反転して引力となる。

問題C3 平行な2本の刃状転位に働く力

互いに平行な刃状転位IとIIを考える。転位Iは原点に固定され、転位IIは \(x_2=d\) の点線上を摩擦なく \(x_1\) 方向へ滑るものとする。

\[
\begin{aligned}
\boldsymbol b_{\mathrm I}&=(b_{\mathrm I},0,0),
&
\boldsymbol t_{\mathrm I}&=(0,0,1),\\
\boldsymbol b_{\mathrm{II}}&=(b_{\mathrm{II}},0,0),
&
\boldsymbol t_{\mathrm{II}}&=(0,0,1).
\end{aligned}
\]

図 13: 原点の刃状転位Iと、x2=dの水平なすべり面上をx1方向へ移動する転位IIの模式図。

転位Iのまわりの応力場を考える。\(r^2=x_1^2+x_2^2\) とし、

\[
D=\frac{\mu b_{\mathrm I}}{2\pi(1-\nu)}
\]

と置けば、必要な成分は

\[
\begin{aligned}
\sigma_{11}
&=-D
\frac{x_2(3x_1^2+x_2^2)}{r^4},\\
\sigma_{12}=\sigma_{21}
&=D
\frac{x_1(x_1^2-x_2^2)}{r^4},\\
\sigma_{22}
&=D
\frac{x_2(x_1^2-x_2^2)}{r^4},\\
\sigma_{33}
&=-2\nu D\frac{x_2}{r^2},
\end{aligned}
\]

であり、\(\sigma_{13}=\sigma_{31}=\sigma_{23}=\sigma_{32}=0\) とする。

転位Iの応力場が転位IIに及ぼす力 \(\boldsymbol F\) を求めよ。

\(\boldsymbol F\) の \(x_1\) 方向成分 \(f_1\) を \(x_1\) の関数として図示し、2本の転位が安定して存在する位置を示せ。

ノート理論C3：応力そのものではなく、転位を滑らせる成分を取り出す

転位線の長さが指定されていないため、\(\boldsymbol F\) の単位長さ当たりの値を \(\boldsymbol f=\boldsymbol F/\ell\) として求めます。応力場の中に置かれた転位が受ける Peach–Koehler 力は

\[
\boldsymbol f
=
(\boldsymbol{\sigma}^{\mathrm I}\boldsymbol b_{\mathrm{II}})
\times
\boldsymbol t_{\mathrm{II}}
\]

です。ここで \(\boldsymbol{\sigma}^{\mathrm I}\) は転位Iが転位IIの位置へ作る応力です。

本問では

\[
\boldsymbol{\sigma}^{\mathrm I}\boldsymbol b_{\mathrm{II}}
=
b_{\mathrm{II}}
\begin{pmatrix}
\sigma_{11}\\
\sigma_{21}\\
0
\end{pmatrix},
\qquad
\boldsymbol t_{\mathrm{II}}
=
\begin{pmatrix}0\\0\\1\end{pmatrix}
\]

なので、外積から

\[
\boldsymbol f
=b_{\mathrm{II}}
\begin{pmatrix}
\sigma_{12}\\
-\sigma_{11}\\
0
\end{pmatrix}
\]

となります。転位IIの位置 \((x_1,x_2)=(x,d)\) を代入し、

\[
K=
\frac{\mu b_{\mathrm I}b_{\mathrm{II}}}
{2\pi(1-\nu)}
\]

と置けば、

\[
\boldsymbol f(x)
=
\frac{K}{(x^2+d^2)^2}
\begin{pmatrix}
x(x^2-d^2)\\
d(3x^2+d^2)\\
0
\end{pmatrix}.
\]

\(f_1\) はすべり面内の glide 力、\(f_2\) はすべり面を越える climb 方向の力です。設問では転位IIが \(x_2=d\) に拘束されるため、\(x_1\) 方向の安定性は \(f_1\) だけで判定します。\(f_2\) は拘束反力とつり合うと考えます。

\(X=x/d\) と無次元化すると、

\[
\frac{d f_1}{K}
=
\frac{X(X^2-1)}{(X^2+1)^2}.
\]

平衡点は \(X=-1,0,1\) です。微分すると、

\[
\left.\dv{f_1}{x}\right|_{x=0}
=-\frac{K}{d^2},
\qquad
\left.\dv{f_1}{x}\right|_{x=\pm d}
=\frac{K}{2d^2}.
\]

わずかにずらしたとき元へ戻す力となる条件は \(\dv*{f_1}{x}<0\) です。したがって安定点は \(b_{\mathrm I}b_{\mathrm{II}}\) の符号で入れ替わります。

ここで \(d\) は二つのすべり面の間隔 \(x_2=d\) です。転位IIが \(x_1=x\) にあるとき、実際の転位間距離は \(\sqrt{x^2+d^2}\) となります。

ヒント解答C3

転位線の単位長さ当たりの Peach–Koehler 力は

\[
\boldsymbol f
=
(\boldsymbol{\sigma}^{\mathrm I}\boldsymbol b_{\mathrm{II}})
\times\boldsymbol t_{\mathrm{II}}
=b_{\mathrm{II}}(\sigma_{12},-\sigma_{11},0).
\]

したがって、\(K=\mu b_{\mathrm I}b_{\mathrm{II}}/[2\pi(1-\nu)]\) と置けば、

\[
\boxed{
\boldsymbol f(x)
=
\frac{K}{(x^2+d^2)^2}
\begin{pmatrix}
x(x^2-d^2)\\
d(3x^2+d^2)\\
0
\end{pmatrix}
}.
\]

特に滑り方向成分は

\[
\boxed{
f_1(x)
=K\frac{x(x^2-d^2)}{(x^2+d^2)^2}
}.
\]

転位の長さが \(\ell\) なら、全力は \(\boldsymbol F=\ell\boldsymbol f\) である。

図 14: 刃状転位IIに働く無次元滑り力と、同符号・異符号それぞれの安定点を示すグラフ。

平衡点は

\[
x=-d,\qquad 0,\qquad d.
\]

\(b_{\mathrm I}b_{\mathrm{II}}>0\) の同符号転位では、

\[
\boxed{x=0\text{ が安定},\qquad x=\pm d\text{ が不安定}}
\]

\(b_{\mathrm I}b_{\mathrm{II}}<0\) の異符号転位では、

\[
\boxed{x=\pm d\text{ が安定},\qquad x=0\text{ が不安定}}
\]

である。これは \(x_2=d\) 上の滑り運動だけに関する安定性である。

第4部 結晶すべりと多結晶

問題D1 シュミット因子と臨界分解せん断応力

単軸引張を受ける単結晶のすべりを考える。

BCC単結晶を \([100]\) 方向へ引張り、すべり系 \((110)[1\bar11]\) を考える。

このすべり系のシュミット因子を求めよ。

単軸引張応力 \(150\,\mathrm{MPa}\) で降伏したとき、臨界分解せん断応力 \(\tau_{\mathrm{CRSS}}\) を求めよ。

FCC単結晶を \([123]\) 方向へ引張る。次の二つのすべり系についてシュミット因子の絶対値を求め、どちらが活動しやすいか判定せよ。

\((111)[1\bar10]\)

\((\bar11\bar1)[10\bar1]\)

図 15: 引張軸、すべり面法線、すべり方向、およびシュミット則で用いる二つの角を示す模式図。

ノート理論D1：面法線とすべり方向への射影を掛ける

単軸引張応力 \(\sigma\) が、あるすべり系へ作る分解せん断応力は Schmid 則

\[
\boxed{
\tau_{\mathrm R}
=\sigma\cos\phi\cos\lambda
=\sigma\widetilde m
}
\]

で与えられます。\(\phi\) は引張軸 \(\boldsymbol L\) とすべり面法線 \(\boldsymbol n\) の角、\(\lambda\) は引張軸とすべり方向 \(\boldsymbol d\) の角です。

結晶指数をベクトルとして扱えば、

\[
\cos\phi
=
\frac{
\boldsymbol L\vdot\boldsymbol n
}{
|\boldsymbol L||\boldsymbol n|
},
\qquad
\cos\lambda
=
\frac{
\boldsymbol L\vdot\boldsymbol d
}{
|\boldsymbol L||\boldsymbol d|
}.
\]

符号付きシュミット因子 \(\widetilde m=\cos\phi\cos\lambda\) の符号は、分解せん断応力の向きを表します。どのすべり系が先に活動するかを比較するときは

\[
\boxed{m=|\widetilde m|}
\]

を用います。面法線またはすべり方向の向きを反転すると符号は変わりますが、同じ物理的なすべり系です。

計算前に、候補のすべり方向が本当にすべり面内にあることを

\[
\boxed{
\boldsymbol n\vdot\boldsymbol d=0
}
\]

で確認します。

結晶が塑性変形を始める条件は、最も有利なすべり系の \(|\tau_{\mathrm R}|\) が材料固有の臨界分解せん断応力 \(\tau_{\mathrm{CRSS}}\) に達することです。したがって降伏時には

\[
\boxed{
\tau_{\mathrm{CRSS}}
=\sigma_{\mathrm y}m_{\max}
}.
\]

ヒント解答D1

\((110)[1\bar11]\) について、まず

\[
[110]\vdot[1\bar11]=1-1+0=0
\]

なので、方向は面内にある。引張軸を \(\boldsymbol L=[100]\) とすると、

\[
\cos\phi
=\frac{[100]\vdot[110]}{|[100]||[110]|}
=\frac{1}{\sqrt2},
\]

\[
\cos\lambda
=\frac{[100]\vdot[1\bar11]}{|[100]||[1\bar11]|}
=\frac{1}{\sqrt3}.
\]

よって、

\[
\boxed{
m=\frac{1}{\sqrt6}\simeq0.408
}.
\]

単軸引張応力 \(150\,\mathrm{MPa}\) で降伏したから、

\[
\boxed{
\tau_{\mathrm{CRSS}}
=150\frac{1}{\sqrt6}
=25\sqrt6
\simeq61.2\ \mathrm{MPa}
}.
\]

引張軸を \(\boldsymbol L=[123]\) とする。二つの方向はいずれも

\[
[111]\vdot[1\bar10]=0,
\qquad
[\bar11\bar1]\vdot[10\bar1]=0
\]

を満たす。

\((111)[1\bar10]\) では、

\[
\widetilde m_a
=
\frac{6}{\sqrt{42}}
\frac{-1}{\sqrt{28}}
=-\frac{\sqrt6}{14},
\]

したがって

\[
\boxed{
m_a=\frac{\sqrt6}{14}\simeq0.175
}.
\]

\((\bar11\bar1)[10\bar1]\) では、

\[
\widetilde m_b
=
\frac{-2}{\sqrt{42}}
\frac{-2}{\sqrt{28}}
=\frac{\sqrt6}{21},
\]

したがって

\[
\boxed{
m_b=\frac{\sqrt6}{21}\simeq0.117
}.
\]

\(m_a>m_b\) なので、

\[
\boxed{
\text{a. }(111)[1\bar10]\text{ の方が活動しやすい}
}.
\]

\(\widetilde m_a<0\) は分解せん断応力の向きが逆であることを示すだけで、活動しないことを意味しない。

問題D2 \([123]\) 引張における主すべり系とすべり線

FCC単結晶の試験片を \([123]\) 方向へ引張る。FCCのすべり系を \(\{111\}\langle 1\bar10\rangle\) とする。

シュミット因子が最大となる主すべり面と主すべり方向を求めよ。

試験中に \((\bar301)\) 面を観察したところ、すべり線が見えた。すべり線と引張方向のなす鋭角 \(\theta\) を求めよ。

同じ形状の単結晶試験片と無配向多結晶試験片について、典型的な応力–ひずみ曲線の違いを説明せよ。

図 16: 引張軸を[123]、観察面を(バー301)とする単結晶試験片、および観察面上のすべり線の模式図。

ノート理論D2：全すべり系を比較し、二平面の交線を外積で求める

Schmid 則、符号の扱い、面内条件は問題D1で整理しました。ここでは引張軸を

\[
\hat{\boldsymbol L}
=\frac{[123]}{\sqrt{14}}
\]

とし、各FCCすべり系について

\[
m
=
\left|
\hat{\boldsymbol L}\vdot\hat{\boldsymbol n}
\right|
\left|
\hat{\boldsymbol L}\vdot\hat{\boldsymbol d}
\right|,
\]

を比較します。独立な4種類の \(\{111\}\) 面について、面内条件を満たす \(\langle110\rangle\) 方向を調べると次のようになります。

すべり面	面内で \(m\) が最大の方向	最大 \(m\)	

\((111)\)	\([10\bar1]\)	\(\dfrac{6}{7\sqrt6}\)	

\((\bar111)\)	\([101]\)	\(\dfrac{8}{7\sqrt6}\)	

\((1\bar11)\)	\([011]\)	\(\dfrac{5}{7\sqrt6}\)	

\((11\bar1)\)	任意	\(0\)	

したがって主すべり系は \((\bar111)[101]\) です。

表面に見えるすべり線は、すべり方向そのものとは限りません。これはすべり面と観察面の交線です。二平面の法線をそれぞれ \(\boldsymbol n_{\mathrm s},\boldsymbol n_{\mathrm o}\) とすれば、交線方向は

\[
\boldsymbol l
\parallel
\boldsymbol n_{\mathrm s}\times\boldsymbol n_{\mathrm o}.
\]

本問では、

\[
\boldsymbol n_{\mathrm s}=[\bar111],
\qquad
\boldsymbol n_{\mathrm o}=[\bar301]
\]

なので、

\[
\boldsymbol l
\parallel
[\bar111]\times[\bar301]
=[1\bar23].
\]

また

\[
[\bar301]\vdot[123]=-3+3=0
\]

より、引張軸 \([123]\) は観察面内にあります。したがって、観察面上で二本の線の普通の角度を内積から計算できます。

図 17: 観察面上の引張方向と主すべり面の交線として現れるすべり線、および両者の角度を示す模式図。

単結晶と多結晶の比較では、曲線の厳密な上下関係を材料名だけで決めないことが重要です。典型的な無配向FCC多結晶では、隣接粒との変形適合のため一つのすべり系だけでは変形できず、複数すべりが必要です。粒界は転位運動を妨げ、Hall–Petch 効果も加わるため、同じ組成・熱処理なら多結晶の降伏応力は高くなりやすく、曲線は多数の方位を平均して滑らかになります。

単結晶では特定の主すべり系から降伏し、単一すべり、多重すべりへ移るにつれて加工硬化率が段階的に変わり得ます。ただし弾性率、降伏応力、加工硬化、破断伸びは結晶方位、粒径、集合組織、初期転位密度、熱処理に依存します。図は傾向を説明する模式図であり、普遍的な実験曲線ではありません。

ヒント解答D2

引張軸を \(\hat{\boldsymbol s}=[123]/\sqrt{14}\) とし、

\[
m
=
\left|\hat{\boldsymbol s}\vdot\hat{\boldsymbol n}\right|
\left|\hat{\boldsymbol s}\vdot\hat{\boldsymbol d}\right|
\]

を全すべり系について比較する。最大となるのは

\[
\hat{\boldsymbol n}
=\frac{[\bar111]}{\sqrt3},
\qquad
\hat{\boldsymbol d}
=\frac{[101]}{\sqrt2}
\]

であり、

\[
\boxed{
m_{\max}
=
\frac{4}{\sqrt{42}}
\frac{4}{\sqrt{28}}
=
\frac{8}{7\sqrt6}
\simeq0.4666
}.
\]

よって主すべり系は

\[
\boxed{(\bar111)[101]}
\]

である。方向を同一直線上で反転した表記も同値である。

すべり線は主すべり面と観察面の交線なので、

\[
\boldsymbol l
\parallel
[\bar111]\times[\bar301]
=[1\bar23].
\]

\([123]\) も観察面内にあるから、

\[
\cos\theta
=
\frac{|[1\bar23]\vdot[123]|}
{|[1\bar23]||[123]|}
=
\frac{|1-4+9|}{\sqrt{14}\sqrt{14}}
=
\boxed{\frac{3}{7}}.
\]

したがって、

\[
\boxed{\theta=\cos^{-1}\frac37\simeq64.6^\circ}
\]

である。

典型的な無配向FCC多結晶では、隣接粒との変形適合と粒界による転位運動の妨害のため、同じ組成・熱処理の単結晶より高い応力で降伏しやすい。多数の結晶方位が平均されるので、降伏後の曲線は滑らかで、複数すべりによる加工硬化を示す。単結晶は主すべり系から降伏し、単一すべりから多重すべりへの移行に伴う段階的な加工硬化を示しやすい。

図 18: 単結晶と多結晶の典型的な公称応力ひずみ曲線を比較する模式図。

粒径、集合組織、熱処理が指定されていないため、破断伸びや曲線の厳密な位置関係までは一意に決まらない。

答案直前チェック

話題	最小限覚える式・判断	典型的な落とし穴	

面上の応力	\(\boldsymbol t=\boldsymbol{\sigma}^{\mathsf T}\boldsymbol n\)、\(\sigma_n=\boldsymbol n\vdot\boldsymbol t\)	応力ベクトル \(\boldsymbol t\) と垂直応力 \(\sigma_n\) を混同する	

座標変換	\(\boldsymbol{\sigma}'=\boldsymbol R\boldsymbol{\sigma}\boldsymbol R^{\mathsf T}\)	座標軸の回転と物体の回転を混同する	

変位勾配	\(\boldsymbol{\epsilon}=\operatorname{sym}\boldsymbol H\)、\(\boldsymbol{\omega}=\operatorname{skw}\boldsymbol H\)	先に評価点を代入する、回転をひずみに含める	

等方弾性	\(\epsilon_{11}=\{\sigma_{11}-\nu(\sigma_{22}+\sigma_{33})\}/E\)、\(E=2\mu(1+\nu)\)	\(\gamma_{12}=2\epsilon_{12}\) を忘れる	

熱ひずみ	自由膨張なら \(\boldsymbol{\sigma}=0\)、\(\boldsymbol{\epsilon}=\alpha\Delta T\boldsymbol I\)	温度変化だけで必ず熱応力が生じると考える	

平面ひずみ	\(\epsilon_{33}=0\)、\(\sigma_{33}=\nu(\sigma_{11}+\sigma_{22})\)	\(\sigma_{33}=0\) と置く	

純せん断降伏	\(|\tau|_{\mathrm M}=\sigma_{\mathrm y}/\sqrt3\)、\(|\tau|_{\mathrm T}=\sigma_{\mathrm y}/2\)	保守率の分母を明記しない	

平面トラス	\(D_{\mathrm s}=m+r-2n\) と幾何学的安定性を確認	交差するだけの部材を節点として数える	

片持ち梁	\(V=-P\)、\(M=-P(L-x)\)、\(\delta=PL^3/(3EI)\)	符号規約を書かない	

長方形断面梁	\(I=bh^3/12\)	荷重方向の高さ \(h\) と幅 \(b\) を逆にする	

圧延ロール	\(I=\pi d^4/64\)、対称反力 \(qa/2\)	圧力と線荷重を混同する	

らせん転位	\(u_3=b\theta/(2\pi)\)、\(U/\ell=\mu b^2\ln(R/r_0)/(4\pi)\)	\(\theta\) と \(b\) の符号、局所密度と積分値	

らせん転位対	\(f=\mu|b_{\mathrm I}b_{\mathrm{II}}|/(2\pi r)\)	同符号は斥力、異符号は引力	

刃状転位対	\(\boldsymbol f=(\boldsymbol\sigma\boldsymbol b)\times\boldsymbol t\)	力は単位長さ当たり、安定点は \(b_{\mathrm I}b_{\mathrm{II}}\) 依存	

結晶すべり	\(m=|\hat{\boldsymbol L}\vdot\hat{\boldsymbol n}|\,|\hat{\boldsymbol L}\vdot\hat{\boldsymbol d}|\)、\(\tau_{\mathrm{CRSS}}=\sigma_{\mathrm y}m_{\max}\)	すべり方向が面内か確認しない、符号付き \(m\) の負を不活動とみなす	

トップに戻る
