Repository: SerikaYuzuki/Developing-Journal

# Developing-Journal

[Quarto](https://quarto.org) 製の個人ブログ／開発ジャーナル。Python 環境は `uv` で管理する。

## 開発環境

各マシンに `uv`、`direnv`、Quarto をインストールする。Python の仮想環境はプロジェクト直下の `.venv/` に作成され、Git の管理対象外となる。

### 初回セットアップ

```bash
uv python install
direnv allow
uv sync
python -m ipykernel install --user --name quarto-notes --display-name "Python (quarto-notes)"
./scripts/patch-quarto-visual-editor-mathjax.sh
```

最後のコマンドを実行する前に、VS Code の Quarto 拡張をインストールしておく。このパッチにより、Visual Editor で MathJax の `physics` / `mhchem` 拡張が使えるようになる。Quarto 拡張の更新後に数式プレビューが動かなくなった場合も同じコマンドを再実行する。パッチ適用時に VS Code が起動中なら、「Developer: Reload Window」を一度実行する。

仮想環境の保存先:

```bash
.venv/
```

File: docs/posts/univ_lecs/3S/材料電気化学.html
材料電気化学 – 芹香のブログ 気軽にコメント残してね！

芹香のブログ 気軽にコメント残してね！

Home

Portfolio

Posts
Univ Lecs
3S
材料電気化学

Home

About

Posts

At Coder

Cargo Compete

競プロ典型90 01〜05

競プロ典型90 06〜10

typical90-11

Tech

ADHDManager開発記

ふみにわ開発記

Kaggle Pokemon TCG参加記録

Linkwardenにブックマーク管理を任せる

DockerでMisskeyを立てる

Quartoで単一ファイルにレンダリングする方法

Debianサーバーを立てた話

Codexを使い始めた件

Swift Packageの読み込みエラー

NordとTailscaleで自宅サーバーを安全に公開する

Time Machine ServerをSambaで作った話

ミスって/boot/efiを消した話

AI

Attention Is All You Needを読む話

Build a Large Language Model from Scratchを読む話

Univ Lecs

2A

統計力学

材料相平衡論

材料統計力学

材料速度論

材料量子力学

3A

セラミック材料学

デバイス材料工学

信頼性学

数学

生産プロセス

高分子材料学

3S

半導体物性学

固体物性学

数学2F

材料力学II

材料反応工学

材料強度学

材料電気化学

組織生成論

金属材料学

4S

工学基礎演習

収容所配布用

数学

数学A

数学B

数学I

数学II

数学III

過去問演習

物理

物理

On this page

電気量と物質量

  エネルギーの換算

  電解質中のイオン

  電極電位と安定領域

  電気化学測定

  腐食と防食

  まとめ

Posts
Univ Lecs
3S
材料電気化学

材料電気化学

University

  2024

  材料工学

  電気化学

Author

Serika Yuzuki 

Published

April 8, 2024

\[
\require{mhchem}
\require{physics}
\]

この記事は、問題を先に自力で考え、必要に応じて理論と解答を開いて学ぶ構成になっている。数値計算では、特に断らない限り次の定数を用いる。

\[
F=9.6485\times 10^4\ \mathrm{C\,mol^{-1}},\qquad
k_\mathrm{B}=1.380649\times 10^{-23}\ \mathrm{J\,K^{-1}}
\]

\[
h=6.62607015\times 10^{-34}\ \mathrm{J\,s},\qquad
c=2.99792458\times 10^8\ \mathrm{m\,s^{-1}}
\]

電気量と物質量

問題A1 ファラデーの法則

次の問いに答えよ。電流効率はすべて \(100\%\) とする。

電流密度 \(50\ \mathrm{mA\,cm^{-2}}\) で銅を \(10\ \mathrm{min}\) 電析した。反応を

\[
\ce{Cu^{2+} + 2e^- -> Cu}
\]

とし、銅のモル質量を \(63.55\ \mathrm{g\,mol^{-1}}\)、密度を \(8.94\ \mathrm{g\,cm^{-3}}\) とする。めっき膜厚を求めよ。

鉄、亜鉛、アルミニウムを電流密度 \(1\ \mathrm{A\,m^{-2}}\) でアノード溶解させる。鉄と亜鉛は2価、アルミニウムは3価のイオンになるとして、それぞれの溶解速度を \(\mathrm{g\,m^{-2}\,h^{-1}}\) で求めよ。モル質量は順に \(55.85, 65.38, 26.98\ \mathrm{g\,mol^{-1}}\) とする。

アルカリ水電解によって \(10\ \mathrm{g}\) の水を \(1\ \mathrm{h}\) で分解するために必要な一定電流を求めよ。水のモル質量は \(18.0\ \mathrm{g\,mol^{-1}}\) とする。

Note理論A1：電子の帳簿から反応量を求める

この問題の正体は、回路を流れた電子の物質量と、電極反応で生成・消費される物質の量を対応させることである。

電流 \(I\) は単位時間あたりの電気量なので、一定電流なら

\[
Q=It
\]

である。電子 \(1\ \mathrm{mol}\) がもつ電気量の大きさがファラデー定数 \(F\) であるから、流れた電子の物質量は

\[
n_{e^-}=\frac{Q}{F}
\]

となる。物質 \(1\ \mathrm{mol}\) の析出または溶解に電子が \(z\ \mathrm{mol}\) 必要なら、物質量 \(n\) は

\[
n=\frac{Q}{zF}
\]

である。したがって、モル質量を \(M\) とすれば質量は

\[
m=\frac{MQ}{zF}
\]

となる。電流密度 \(j=I/A\) が与えられた場合は、面積あたりの質量として

\[
\frac{m}{A}=\frac{Mjt}{zF}
\]

を用いる。

一様な膜の密度を \(\rho\)、厚さを \(d\) とすれば \(m=\rho Ad\) なので、

\[
d=\frac{Mjt}{zF\rho}
\]

である。

水電解の全反応は

\[
\ce{2H2O -> 2H2 + O2}
\]

であり、水 \(2\ \mathrm{mol}\) の分解に電子 \(4\ \mathrm{mol}\) が対応する。したがって、水 \(1\ \mathrm{mol}\) あたり必要な電気量は \(2F\) である。

よくある誤りは、電流密度をそのまま電流として扱うこと、分と秒を混在させること、イオンの価数 \(z\) を落とすことである。面積が与えられていない問題では、最初から単位面積あたりで計算するとよい。

Tip解答A1

\(j=0.050\ \mathrm{A\,cm^{-2}}\)、\(t=600\ \mathrm{s}\) なので、

\[
d=\frac{(63.55)(0.050)(600)}
{2(9.6485\times10^4)(8.94)}
=1.11\times10^{-3}\ \mathrm{cm}
\]

よって、

\[
\boxed{d\simeq 11.1\ \mathrm{\mu m}}
\]

面積 \(1\ \mathrm{m^2}\)、時間 \(1\ \mathrm{h}=3600\ \mathrm{s}\) あたり

\[
\frac{m}{A}
=\frac{Mj t}{zF}
\]

である。したがって、

\[
\begin{aligned}
\ce{Fe}:&\quad
\frac{55.85\times1\times3600}{2F}
=1.04\ \mathrm{g\,m^{-2}\,h^{-1}},\\
\ce{Zn}:&\quad
\frac{65.38\times1\times3600}{2F}
=1.22\ \mathrm{g\,m^{-2}\,h^{-1}},\\
\ce{Al}:&\quad
\frac{26.98\times1\times3600}{3F}
=0.336\ \mathrm{g\,m^{-2}\,h^{-1}}.
\end{aligned}
\]

水の物質量は \(10/18.0\ \mathrm{mol}\) である。必要な電気量は

\[
Q=2F\frac{10}{18.0}
\]

なので、

\[
I=\frac{Q}{3600}
=\frac{2(9.6485\times10^4)(10/18.0)}{3600}
=29.8\ \mathrm{A}.
\]

よって、必要な一定電流は

\[
\boxed{I\simeq 29.8\ \mathrm{A}}
\]

エネルギーの換算

問題B1 電子ボルト、温度、光の波長

エネルギー \(1\ \mathrm{eV}=1.602\times10^{-19}\ \mathrm{J}\) を、熱エネルギー \(k_\mathrm{B}T\) と等しいとみなしたときの温度 \(T\) に換算せよ。

アナターゼ型 \(\ce{TiO2}\) と Si のバンドギャップをそれぞれ \(3.2\ \mathrm{eV}\)、\(1.1\ \mathrm{eV}\) とする。各バンドギャップに対応する光の波長を \(\mathrm{nm}\) で求めよ。

Note理論B1：エネルギーを共通の単位へ直す

電子ボルトは、電荷の大きさが電気素量 \(e\) の粒子が \(1\ \mathrm{V}\) の電位差を通過するときに得るエネルギーである。

\[
1\ \mathrm{eV}=e\times1\ \mathrm{V}
=1.602176634\times10^{-19}\ \mathrm{J}
\]

温度 \(T\) が表す代表的な熱エネルギーは \(k_\mathrm{B}T\) である。したがって、エネルギー \(E\) を温度尺度へ直すには

\[
T=\frac{E}{k_\mathrm{B}}
\]

を使う。ただし、これは物体がその温度になったという意味ではなく、二つのエネルギースケールを比較しているだけである。

光子のエネルギーと波長の関係は

\[
E=h\nu=\frac{hc}{\lambda}
\]

なので、

\[
\lambda=\frac{hc}{E}
\]

である。\(E\) を \(\mathrm{eV}\)、\(\lambda\) を \(\mathrm{nm}\) で表すと

\[
hc\simeq 1240\ \mathrm{eV\,nm}
\]

が便利である。バンドギャップに対応する波長は、価電子帯から伝導帯へ電子を励起できる光の長波長側の目安になる。バンド構造と光吸収の背景は、材料量子力学の光子エネルギーと遷移にもつながる。

Tip解答B1

\[
T=\frac{1.602\times10^{-19}}
{1.380649\times10^{-23}}
=1.16\times10^4\ \mathrm{K}
\]

よって、

\[
\boxed{1\ \mathrm{eV}\simeq1.16\times10^4\ \mathrm{K}}
\]

\(\lambda=1240/E\ \mathrm{nm}\) より、

\[
\begin{aligned}
\ce{TiO2}:&\quad
\lambda=\frac{1240}{3.2}
\simeq 388\ \mathrm{nm},\\
\ce{Si}:&\quad
\lambda=\frac{1240}{1.1}
\simeq 1.13\times10^3\ \mathrm{nm}.
\end{aligned}
\]

したがって、

\[
\boxed{\lambda_{\ce{TiO2}}\simeq388\ \mathrm{nm},\qquad
\lambda_{\ce{Si}}\simeq1.13\times10^3\ \mathrm{nm}}
\]

電解質中のイオン

問題C1 結晶半径とストークス半径

\(\ce{Li+}\) は \(\ce{Cs+}\) より結晶半径 \(r_\mathrm{c}\) が小さいが、水溶液中で運動するときのストークス半径 \(r_\mathrm{s}\) は大きい。この理由を説明せよ。

Note理論C1：動いているのは裸のイオンだけではない

結晶半径は、結晶中の原子間距離から見積もった裸のイオンの大きさである。一方、ストークス半径は、溶液中を動く粒子が流体から受ける抵抗を、半径 \(r_\mathrm{s}\) の球が受けるストークス抵抗

\[
f=6\pi\eta r_\mathrm{s}v
\]

に対応させた有効半径である。ここで、\(\eta\) は粘度、\(v\) はイオンの移動速度である。

同じ1価の陽イオンを比べると、半径が小さいほど表面近くの電場が強く、水分子の負に偏った酸素側を強く引きつける。したがって、小さな \(\ce{Li+}\) の周囲には強く束縛された水和殻ができ、移動時にはその水和殻も一緒に引きずる。裸のイオンは小さくても、流体力学的には大きな粒子として振る舞う。

ストークス半径は固定された幾何学的半径ではなく、溶媒、温度、濃度、水和構造を含んだ輸送現象上の有効量である点に注意する。

Tip解答C1

\(\ce{Li+}\) は結晶半径が小さいため電荷密度が高く、水分子を強く配向・束縛して大きな水和殻を形成する。溶液中ではこの水和殻を伴って移動するため、裸のイオン半径では \(\ce{Li+}<\ce{Cs+}\) であっても、流体抵抗から定まるストークス半径は

\[
\boxed{r_\mathrm{s}(\ce{Li+})>r_\mathrm{s}(\ce{Cs+})}
\]

となる。

問題C2 イオン移動度と酢酸の電離

無限希釈におけるイオンモル伝導率が次のように与えられている。

イオン	\(\lambda_i^\infty\ [10^{-4}\ \mathrm{S\,m^2\,mol^{-1}}]\)	

\(\ce{K+}\)	73.5	

\(\ce{Ca^{2+}}\)	119	

\(\ce{Cl-}\)	76.35	

\(\ce{SO4^{2-}}\)	160	

各イオンの移動度を求めよ。

\(\ce{HCl}\)、\(\ce{NaCl}\)、\(\ce{CH3COONa}\) の無限希釈モル伝導率は、それぞれ \(426.3,126.4,91.0\ \mathrm{S\,cm^2\,mol^{-1}}\) である。酢酸の無限希釈モル伝導率を求めよ。

\(0.020\ \mathrm{mol\,L^{-1}}\) の酢酸水溶液の導電率が \(2.31\times10^{-4}\ \mathrm{S\,cm^{-1}}\) であった。電離度 \(\alpha\) と酸解離定数 \(K_\mathrm{a}\) を求めよ。

\(\Delta_\mathrm{f}G^\circ(\ce{CH3COOH})=-396.46\ \mathrm{kJ\,mol^{-1}}\)、\(\Delta_\mathrm{f}G^\circ(\ce{H+})=0\) として、\(\ce{CH3COO-}\) の標準生成ギブズエネルギーを求めよ。

Note理論C2：電気伝導をイオンごとに分ける

弱い電場 \(E\) のもとで、イオン \(i\) の平均移動速度 \(v_i\) は

\[
v_i=u_iE
\]

と書ける。この比例係数 \(u_i\) がイオン移動度である。イオンの電荷数の絶対値を \(|z_i|\) とすると、無限希釈イオンモル伝導率との関係は

\[
\lambda_i^\infty=|z_i|Fu_i
\]

なので、

\[
u_i=\frac{\lambda_i^\infty}{|z_i|F}
\]

である。表の \(10^{-4}\) を落とさず、SI単位へ直して代入する。

無限希釈ではイオン間相互作用が無視でき、電解質のモル伝導率は構成イオンの寄与の和になる。これがコールラウシュのイオン独立移動則である。酢酸については、測定可能な強電解質の組合せから

\[
\Lambda^\infty_{\ce{CH3COOH}}
=\Lambda^\infty_{\ce{HCl}}
+\Lambda^\infty_{\ce{CH3COONa}}
-\Lambda^\infty_{\ce{NaCl}}
\]

を作れる。

濃度 \(c\) を \(\mathrm{mol\,L^{-1}}\)、導電率 \(\kappa\) を \(\mathrm{S\,cm^{-1}}\) とすると、モル伝導率は

\[
\Lambda=\frac{1000\kappa}{c}
\quad [\mathrm{S\,cm^2\,mol^{-1}}]
\]

である。弱電解質では、電離した割合にほぼ比例して電気を運ぶので

\[
\alpha=\frac{\Lambda}{\Lambda^\infty}
\]

となる。酢酸を \(\ce{HA <=> H+ + A-}\) と書けば、オストワルトの希釈律から

\[
K_\mathrm{a}=\frac{c\alpha^2}{1-\alpha}
\]

を得る。

さらに、標準反応ギブズエネルギーと平衡定数の関係

\[
\Delta_\mathrm{r}G^\circ=-RT\ln K_\mathrm{a}
\]

および

\[
\Delta_\mathrm{r}G^\circ
=\Delta_\mathrm{f}G^\circ(\ce{H+})
+\Delta_\mathrm{f}G^\circ(\ce{CH3COO-})
-\Delta_\mathrm{f}G^\circ(\ce{CH3COOH})
\]

を組み合わせれば、酢酸イオンの標準生成ギブズエネルギーが求まる。

Tip解答C2

\(u_i=\lambda_i^\infty/(|z_i|F)\) より、

\[
\begin{aligned}
u_{\ce{K+}}&=7.62\times10^{-8}\ \mathrm{m^2\,V^{-1}\,s^{-1}},\\
u_{\ce{Ca^{2+}}}&=6.17\times10^{-8}\ \mathrm{m^2\,V^{-1}\,s^{-1}},\\
u_{\ce{Cl-}}&=7.91\times10^{-8}\ \mathrm{m^2\,V^{-1}\,s^{-1}},\\
u_{\ce{SO4^{2-}}}&=8.29\times10^{-8}\ \mathrm{m^2\,V^{-1}\,s^{-1}}.
\end{aligned}
\]

\[
\Lambda^\infty_{\ce{CH3COOH}}
=426.3+91.0-126.4
=\boxed{390.9\ \mathrm{S\,cm^2\,mol^{-1}}}.
\]

\[
\Lambda=\frac{1000(2.31\times10^{-4})}{0.020}
=11.55\ \mathrm{S\,cm^2\,mol^{-1}}
\]

なので、

\[
\alpha=\frac{11.55}{390.9}=2.95\times10^{-2}.
\]

\[
K_\mathrm{a}
=\frac{0.020(2.95\times10^{-2})^2}{1-2.95\times10^{-2}}
=1.80\times10^{-5}\ \mathrm{mol\,L^{-1}}.
\]

よって、

\[
\boxed{\alpha=0.0295,\qquad
K_\mathrm{a}=1.80\times10^{-5}\ \mathrm{mol\,L^{-1}}}
\]

\[
\Delta_\mathrm{r}G^\circ
=-RT\ln K_\mathrm{a}
=27.1\ \mathrm{kJ\,mol^{-1}}
\]

であるから、

\[
\Delta_\mathrm{f}G^\circ(\ce{CH3COO-})
=27.1-396.46
=\boxed{-369.4\ \mathrm{kJ\,mol^{-1}}}.
\]

問題C3 酢酸の電気伝導度滴定

酢酸水溶液を \(\ce{NaOH}\) 水溶液で電気伝導度滴定する。滴定量に対する全導電率の変化を描き、\(\ce{H+}\)、\(\ce{Na+}\)、\(\ce{CH3COO-}\)、\(\ce{OH-}\) の寄与を示せ。

Note理論C3：当量点の前後で増えるイオンを数える

酢酸は弱酸なので、滴定前の \(\ce{H+}\) 濃度は小さい。\(\ce{NaOH}\) を加えると

\[
\ce{CH3COOH + OH- -> CH3COO- + H2O}
\]

が進み、当量点までは \(\ce{Na+}\) と \(\ce{CH3COO-}\) がほぼ同量ずつ増える。したがって、導電率は緩やかに増加する。

当量点を越えると、加えた \(\ce{OH-}\) が過剰として残る。\(\ce{OH-}\) のイオンモル伝導率は大きいため、当量点後の傾きは大きくなる。二つの直線部分の交点が当量点の目安である。

この模式図は平衡計算による厳密曲線ではなく、各イオンの増減と傾きの変化を示すものである。

Tip解答C3

Figure 1: 酢酸をNaOHで滴定したときの導電率寄与の模式図

当量点までは \(\ce{Na+}\) と \(\ce{CH3COO-}\) の生成により導電率が緩やかに増加し、当量点後は過剰な \(\ce{OH-}\) の寄与により急増する。したがって、全導電率の二つの傾きの交点が当量点となる。

問題C4 イオン強度、デバイ長、平均活量係数

\(0.10\ \mathrm{mol\,L^{-1}}\) の \(\ce{NaCl}\) と \(0.010\ \mathrm{mol\,L^{-1}}\) の \(\ce{Al2(SO4)3}\) を含む水溶液について、全イオン強度と \(\ce{NaCl}\) の分担割合を求めよ。両電解質は完全電離するとする。

\(25\ ^\circ\mathrm{C}\) の \(\ce{CaCl2}\) 水溶液について、濃度が \(0.0010\) および \(0.010\ \mathrm{mol\,L^{-1}}\) のときのイオン強度とデバイ長を求めよ。水の比誘電率を \(78.5\) とする。

デバイ―ヒュッケルの極限則を用い、\(5.0\times10^{-3}\ \mathrm{mol\,L^{-1}}\) の \(\ce{KCl}\) と \(1.0\times10^{-3}\ \mathrm{mol\,L^{-1}}\) の \(\ce{CaCl2}\) の平均活量係数を求めよ。

Note理論C4：濃度ではなく電荷の二乗で重みづける

イオン強度は

\[
I=\frac12\sum_i c_iz_i^2
\]

で定義される。式量濃度ではなく、電離後の各イオン濃度 \(c_i\) を用いる。電荷数が二乗で効くため、多価イオンは低濃度でも大きく寄与する。

イオン雰囲気による電場の遮蔽距離がデバイ長 \(\lambda_\mathrm{D}\) である。数密度を用いた式は

\[
\lambda_\mathrm{D}
=\sqrt{
\frac{\varepsilon_0\varepsilon_\mathrm{r}k_\mathrm{B}T}
{2e^2N_\mathrm{A}(1000I)}
}
\]

である。ここで \(I\) は \(\mathrm{mol\,L^{-1}}\) であり、\(1000I\) によって \(\mathrm{mol\,m^{-3}}\) へ直している。\(25\ ^\circ\mathrm{C}\) の水では

\[
\lambda_\mathrm{D}\ [\mathrm{nm}]
\simeq\frac{0.304}{\sqrt{I\ [\mathrm{mol\,L^{-1}}]}}
\]

と書ける。

\(25\ ^\circ\mathrm{C}\) の水溶液に対するデバイ―ヒュッケルの極限則は

\[
\log_{10}\gamma_i=-0.509z_i^2\sqrt I
\]

である。電解質 \(\ce{M}_{\nu_+}\ce{X}_{\nu_-}\) の平均活量係数は

\[
\gamma_\pm
=\left(\gamma_+^{\nu_+}\gamma_-^{\nu_-}\right)^{1/(\nu_++\nu_-)}
\]

で定義する。この極限則は十分に希薄な溶液にだけ適用できる。

Tip解答C4

\[
I_{\ce{NaCl}}=\frac12(0.10+0.10)=0.10\ \mathrm{mol\,L^{-1}}
\]

である。\(\ce{Al2(SO4)3}\) は \(0.020\ \mathrm{mol\,L^{-1}}\) の \(\ce{Al^{3+}}\) と \(0.030\ \mathrm{mol\,L^{-1}}\) の \(\ce{SO4^{2-}}\) を生じるので、

\[
I_{\ce{Al2(SO4)3}}
=\frac12\left(0.020\times3^2+0.030\times2^2\right)
=0.15\ \mathrm{mol\,L^{-1}}.
\]

よって、

\[
\boxed{I=0.25\ \mathrm{mol\,L^{-1}},\qquad
\text{$\ce{NaCl}$ の分担}=40\%}
\]

\(\ce{CaCl2}\) の式量濃度を \(c\) とすれば

\[
I=\frac12(4c+2c)=3c.
\]

したがって、

\[
\begin{array}{c|c|c}
c\ [\mathrm{mol\,L^{-1}}] & I\ [\mathrm{mol\,L^{-1}}] &
\lambda_\mathrm{D}\ [\mathrm{nm}]\\ \hline
0.0010 & 0.0030 & 5.55\\
0.010 & 0.030 & 1.76
\end{array}
\]

\(\ce{KCl}\) では \(I=0.0050\) かつ \(|z_+|=|z_-|=1\) なので、

\[
\boxed{\gamma_\pm(\ce{KCl})=10^{-0.509\sqrt{0.0050}}=0.920}.
\]

\(\ce{CaCl2}\) では \(I=0.0030\) であり、

\[
\log_{10}\gamma_\pm
=\frac{-0.509\sqrt I(2^2+2\times1^2)}{3}
=-1.018\sqrt I.
\]

よって、

\[
\boxed{\gamma_\pm(\ce{CaCl2})=0.880}.
\]

問題C5 ボルンの溶媒和エネルギー

\(25\ ^\circ\mathrm{C}\) の水の比誘電率を \(78.54\) とする。ボルン式を

\[
\Delta G_\mathrm{solv}^\circ
=-\frac{z^2}{r_i\ [\mathrm{pm}]}
\times C\quad[\mathrm{kJ\,mol^{-1}}]
\]

と書いたときの定数 \(C\) を求めよ。さらに、\(r_{\ce{Cl-}}=181\ \mathrm{pm}\)、\(r_{\ce{I-}}=220\ \mathrm{pm}\) として、それぞれの \(\Delta G_\mathrm{solv}^\circ\) を求めよ。

Note理論C5：誘電体が電荷の自己エネルギーを下げる

半径 \(r_i\)、電荷 \(ze\) の球を真空から比誘電率 \(\varepsilon_\mathrm{r}\) の連続誘電体へ移すボルンモデルでは、

\[
\Delta G_\mathrm{solv}^\circ
=-\frac{N_\mathrm{A}z^2e^2}{8\pi\varepsilon_0r_i}
\left(1-\frac1{\varepsilon_\mathrm{r}}\right)
\]

となる。溶媒の分極によって電荷の静電エネルギーが下がるため、符号は負である。\(r_i\) が小さく、\(|z|\) が大きいほど絶対値は大きい。

このモデルは溶媒を一様な連続体とみなすため、分子レベルの水和構造や特異的相互作用は表さない。

Tip解答C5

\[
C
=\frac{N_\mathrm{A}e^2}{8\pi\varepsilon_0}
\left(1-\frac1{78.54}\right)
\times\frac{10^{12}\ \mathrm{pm/m}}{10^3\ \mathrm{J/kJ}}
=6.86\times10^4.
\]

したがって、

\[
\boxed{
\Delta G_\mathrm{solv}^\circ
=-\frac{6.86\times10^4z^2}{r_i\ [\mathrm{pm}]}
\ \mathrm{kJ\,mol^{-1}}
}
\]

である。両イオンは \(z=-1\) なので、

\[
\boxed{
\Delta G_\mathrm{solv}^\circ(\ce{Cl-})=-379\ \mathrm{kJ\,mol^{-1}},
\qquad
\Delta G_\mathrm{solv}^\circ(\ce{I-})=-312\ \mathrm{kJ\,mol^{-1}}
}
\]

問題C6 帯電した導体球の表面電位

半径 \(1.0\ \mathrm{cm}\) の導体球に、\(1.0\times10^{-13}\ \mathrm{mol}\) の過剰電子がある。導体球は真空中にあり、無限遠の電位を \(0\ \mathrm{V}\) とする。真空の誘電率を

\[
\varepsilon_0=8.854\times10^{-12}\ \mathrm{C\,V^{-1}\,m^{-1}}
\]

として、球表面の電位を求めよ。

Note理論C6：電荷量と符号を分けて考える

電子 \(1\ \mathrm{mol}\) の電荷は \(-F\) なので、過剰電子の物質量を \(n_e\) とすれば導体球の全電荷は

\[
Q=-n_eF
\]

である。

半径 \(R\) の孤立した導体球の外側の電場は、中心に点電荷 \(Q\) がある場合と同じである。無限遠を基準にした表面電位は

\[
V(R)=-\int_R^\infty \frac{Q}{4\pi\varepsilon_0r^2}\dd r
=\frac{Q}{4\pi\varepsilon_0R}
\]

となる。過剰電子による電荷は負なので、電位も負である。絶対値だけを計算して符号を落とさないことが重要である。

Tip解答C6

導体球の電荷は

\[
Q=-(1.0\times10^{-13})F
=-9.6485\times10^{-9}\ \mathrm{C}
\]

である。\(R=1.0\times10^{-2}\ \mathrm{m}\) より、

\[
V=\frac{Q}{4\pi\varepsilon_0R}
=\frac{-9.6485\times10^{-9}}
{4\pi(8.854\times10^{-12})(1.0\times10^{-2})}.
\]

したがって、

\[
\boxed{V\simeq-8.67\times10^3\ \mathrm{V}}
\]

電極電位と安定領域

問題D1 ネルンスト式の導出

酸化体と還元体の半反応

\[
\ce{Ox + ne- <=> Red}
\]

について、電気化学ポテンシャルを用いてネルンスト式を導出せよ。

Note理論D1：化学的な移動傾向と電気的な仕事を合わせる

電荷数 \(z_i\) の化学種 \(i\) の電気化学ポテンシャルは

\[
\widetilde\mu_i
=\mu_i^\circ+RT\ln a_i+z_iF\phi
\]

である。最初の二項は化学的な居心地、最後の項は電位 \(\phi\) の場所に電荷を置く電気的仕事を表す。

半反応が平衡なら、反応の電気化学ポテンシャル変化は0である。電子を含まない化学種の反応商を

\[
Q=\frac{a_\mathrm{Red}}{a_\mathrm{Ox}}
\]

とすれば、反応ギブズエネルギーは

\[
\Delta_\mathrm{r}G
=\Delta_\mathrm{r}G^\circ+RT\ln Q.
\]

電子 \(n\ \mathrm{mol}\) が外部回路を通るときの電気的仕事は \(-nFE\) なので、平衡条件は

\[
0=\Delta_\mathrm{r}G+nFE.
\]

標準状態について

\[
E^\circ=-\frac{\Delta_\mathrm{r}G^\circ}{nF}
\]

と定義すれば、ネルンスト式が得られる。反応を還元方向に書くこと、反応商を生成物/反応物で作ること、電子を反応商に含めないことが重要である。

Tip解答D1

\[
\Delta_\mathrm{r}G
=\Delta_\mathrm{r}G^\circ+RT\ln Q
\]

と、可逆な電気的仕事

\[
\Delta_\mathrm{r}G=-nFE
\]

を等置する。

\[
-nFE=\Delta_\mathrm{r}G^\circ+RT\ln Q
\]

かつ \(E^\circ=-\Delta_\mathrm{r}G^\circ/(nF)\) なので、

\[
\boxed{
E=E^\circ-\frac{RT}{nF}\ln Q
}
\]

を得る。\(\ce{Ox + ne- <=> Red}\) で \(Q=a_\mathrm{Red}/a_\mathrm{Ox}\) なら、

\[
\boxed{
E=E^\circ+\frac{RT}{nF}
\ln\frac{a_\mathrm{Ox}}{a_\mathrm{Red}}
}
\]

問題D2 標準電極電位とダニエル電池

\(25\ ^\circ\mathrm{C}\) における標準生成ギブズエネルギーを次のように与える。単体の標準生成ギブズエネルギーは0とする。

化学種	\(\Delta_\mathrm{f}G^\circ\ [\mathrm{kJ\,mol^{-1}}]\)	

\(\ce{Zn^{2+}}\)	\(-147.06\)	

\(\ce{Al^{3+}}\)	\(-485.0\)	

\(\ce{Fe^{2+}}\)	\(-78.9\)	

\(\ce{Cu^{2+}}\)	\(65.49\)	

\(\ce{PbCl2(s)}\)	\(-314.1\)	

\(\ce{Cl-}\)	\(-131.23\)	

\(\ce{Na+}\)	\(-261.91\)	

次の酸化還元対の標準還元電位を SHE 基準で求めよ。

\[
\ce{Al^{3+}/Al},\quad
\ce{Zn^{2+}/Zn},\quad
\ce{Fe^{2+}/Fe},\quad
\ce{Cu^{2+}/Cu},\quad
\ce{PbCl2/Pb,Cl-},\quad
\ce{Na+/Na}
\]

\(a_{\ce{Zn^{2+}}}=0.10\) のときの \(\ce{Zn^{2+}/Zn}\) 電極電位を求めよ。

ダニエル電池の全反応を記し、\(a_{\ce{Zn^{2+}}}=0.050\)、\(a_{\ce{Cu^{2+}}}=0.0020\)、液間電位差を0として起電力を求めよ。

Note理論D2：半反応の向きをそろえてから差を取る

標準還元電位は、半反応を必ず還元方向

\[
\ce{Ox + ne- -> Red}
\]

に書き、

\[
E^\circ=-\frac{\Delta_\mathrm{r}G^\circ}{nF}
\]

で求める。酸化方向に書かれた反応では、電位の符号を反転させて還元電位へそろえる。

ダニエル電池では亜鉛が酸化され、銅イオンが還元される。

\[
\begin{aligned}
\text{負極：}&\quad \ce{Zn -> Zn^{2+} + 2e-},\\
\text{正極：}&\quad \ce{Cu^{2+} + 2e- -> Cu}.
\end{aligned}
\]

電池の起電力は

\[
E_\mathrm{cell}=E_\mathrm{cathode}-E_\mathrm{anode}
\]

である。全反応の反応商

\[
Q=\frac{a_{\ce{Zn^{2+}}}}{a_{\ce{Cu^{2+}}}}
\]

を使えば、

\[
E_\mathrm{cell}
=E_\mathrm{cell}^\circ-\frac{RT}{2F}\ln Q
\]

と一度に計算できる。

Tip解答D2

還元方向に統一すると、

\[
\begin{array}{c|c}
\text{酸化還元対} & E^\circ\ [\mathrm{V\ vs\ SHE}]\\ \hline
\ce{Al^{3+}/Al} & -1.676\\
\ce{Zn^{2+}/Zn} & -0.762\\
\ce{Fe^{2+}/Fe} & -0.409\\
\ce{Cu^{2+}/Cu} & +0.339\\
\ce{PbCl2/Pb,Cl-} & -0.268\\
\ce{Na+/Na} & -2.715
\end{array}
\]

例えば \(\ce{Cu^{2+}+2e- -> Cu}\) では

\[
\Delta_\mathrm{r}G^\circ=-65.49\ \mathrm{kJ\,mol^{-1}}
\]

なので、\(E^\circ=+0.339\ \mathrm{V}\) である。

\[
E=E^\circ_{\ce{Zn^{2+}/Zn}}
+\frac{RT}{2F}\ln a_{\ce{Zn^{2+}}}
\]

より、

\[
\boxed{E=-0.762+\frac{RT}{2F}\ln0.10=-0.792\ \mathrm{V}}.
\]

全反応は

\[
\ce{Zn + Cu^{2+} -> Zn^{2+} + Cu}.
\]

\[
E_\mathrm{cell}^\circ
=0.339-(-0.762)=1.101\ \mathrm{V}
\]

であり、

\[
E_\mathrm{cell}
=1.101-\frac{RT}{2F}\ln\frac{0.050}{0.0020}
=\boxed{1.060\ \mathrm{V}}.
\]

問題D3 鉄のプールベ図

下図は鉄―水系の電位―pH図の一部を模式的に描き直したものである。

この図の名称を答えよ。

領域Aに対応する化学種を答えよ。

境界①の平衡電極電位 \(E\) を、\(x=\mathrm{pH}=-\log_{10}a_{\ce{H+}}\) の関数として表せ。領域Aの化学種の活量を \(10^{-4}\) とし、温度は \(25\ ^\circ\mathrm{C}\) とする。固体と水の活量は1としてよい。

Figure 2: 鉄―水系の電位―pH図（元図を参考にした模式的再作図）

Note理論D3：ネルンスト式で相境界の傾きを読む

プールベ図は、横軸に pH、縦軸に電極電位 \(E\) をとり、どの化学種が熱力学的に安定かを表す図である。金属、溶存イオン、酸化物などの境界は、それらが平衡になる条件から求める。

領域Aと \(\ce{Fe2O3}\) の境界①では、次の還元半反応を考える。

\[
\ce{Fe2O3(s) + 6H+(aq) + 2e- <=> 2Fe^{2+}(aq) + 3H2O(l)}
\]

左辺と右辺で鉄原子、酸素原子、水素原子、電荷がそれぞれ保存されている。ここから領域Aは \(\ce{Fe^{2+}}\) と分かる。

一般に、還元反応

\[
\ce{Ox + ne- <=> Red}
\]

の電極電位はネルンスト式

\[
E=E^\circ-\frac{RT}{nF}\ln Q
\]

で与えられる。境界①の反応商は、固体 \(\ce{Fe2O3}\) と純水の活量を1とすれば

\[
Q=\frac{a_{\ce{Fe^{2+}}}^2}{a_{\ce{H+}}^6}
\]

である。したがって、

\[
E
=E^\circ_{\ce{Fe2O3}/\ce{Fe^{2+}}}
-\frac{RT}{2F}
\ln\left(
\frac{a_{\ce{Fe^{2+}}}^2}{a_{\ce{H+}}^6}
\right).
\]

\(25\ ^\circ\mathrm{C}\) では \(2.303RT/F=0.05916\ \mathrm{V}\) なので、

\[
E
=E^\circ_{\ce{Fe2O3}/\ce{Fe^{2+}}}
-0.05916\log_{10}a_{\ce{Fe^{2+}}}
-0.1775\,\mathrm{pH}.
\]

\(\ce{H+}\) が反応物側にあるため、pHが増すほど平衡電位は低下する。図の右下がりの境界と式の負の傾きが一致することも確認できる。

プールベ図が示すのは平衡状態の安定性であり、反応速度や不動態皮膜の成長速度までは直接示さない。

Tip解答D3

図の名称は

\[
\boxed{\text{プールベ図（電位―pH図）}}
\]

境界①の半反応は

\[
\ce{Fe2O3 + 6H+ + 2e- <=> 2Fe^{2+} + 3H2O}
\]

なので、領域Aは

\[
\boxed{\ce{Fe^{2+}(aq)}}
\]

\(x=\mathrm{pH}\) とすると、

\[
E
=E^\circ_{\ce{Fe2O3}/\ce{Fe^{2+}}}
-0.05916\log_{10}a_{\ce{Fe^{2+}}}
-0.1775x.
\]

\(a_{\ce{Fe^{2+}}}=10^{-4}\) を代入して、

\[
\boxed{
E
=E^\circ_{\ce{Fe2O3}/\ce{Fe^{2+}}}
+0.2366-0.1775x
}
\]

である。\(E\) と標準電極電位の単位は \(\mathrm{V}\) である。

問題D4 亜鉛のプールベ図とアルカリマンガン電池

次の標準生成ギブズエネルギーを用いる。

化学種	\(\Delta_\mathrm{f}G^\circ\ [\mathrm{kJ\,mol^{-1}}]\)	

\(\ce{Zn^{2+}}\)	\(-147.06\)	

\(\ce{Zn(OH)2(s)}\)	\(-555.07\)	

\(\ce{MnO2(s)}\)	\(-465.14\)	

\(\ce{Mn(OH)2(s)}\)	\(-618.58\)	

\(\ce{H2O(l)}\)	\(-237.13\)	

\(\ce{OH-}\)	\(-157.24\)	

下図は \(a_{\ce{Zn^{2+}}}=1\) とした亜鉛―水系の模式的なプールベ図である。

Figure 3: 亜鉛―水系のプールベ図（設問用模式図）

領域 (A)、(B)、(C) に対応する \(\ce{Zn^{2+}}\)、\(\ce{Zn(OH)2}\)、\(\ce{Zn}\) をそれぞれ答えよ。

境界①の平衡電極電位を求めよ。

境界②の平衡電極電位を \(x=\mathrm{pH}\) の関数として表せ。

\(\ce{MnO2}\) と \(\ce{Zn}\) を電極、\(\ce{KOH}\) 水溶液を電解質とし、放電後に両電極で水酸化物が生成する簡略化したアルカリマンガン電池を考える。正極反応、負極反応、全反応、標準開放電圧を求めよ。

Note理論D4：安定な化学種と電池電圧を同じ自由エネルギーで扱う

低い電極電位は還元状態を安定化するため、図の下側は金属 \(\ce{Zn}\) になる。高い電位では酸化された化学種が安定し、酸性側では溶存 \(\ce{Zn^{2+}}\)、塩基性側では \(\ce{Zn(OH)2}\) が対応する。

境界①は

\[
\ce{Zn^{2+} + 2e- <=> Zn}
\]

であり、\(a_{\ce{Zn^{2+}}}=1\) なら \(E=E^\circ=-0.762\ \mathrm{V}\) である。

境界②は

\[
\ce{Zn(OH)2 + 2H+ + 2e- <=> Zn + 2H2O}
\]

と書くと pH 依存性が見やすい。標準反応ギブズエネルギーは

\[
\Delta_\mathrm{r}G^\circ
=2\Delta_\mathrm{f}G^\circ(\ce{H2O})
-\Delta_\mathrm{f}G^\circ(\ce{Zn(OH)2})
=80.81\ \mathrm{kJ\,mol^{-1}}
\]

なので、

\[
E^\circ=-0.419\ \mathrm{V}.
\]

ネルンスト式から \(25\ ^\circ\mathrm{C}\) では

\[
E=E^\circ-0.05916\,\mathrm{pH}
\]

となる。

電池については、正極の還元反応と負極の酸化反応を、電子数が消えるように加える。全反応の

\[
\Delta_\mathrm{r}G^\circ
=\sum\nu_i\Delta_\mathrm{f}G_i^\circ
\]

を求め、\(E_\mathrm{cell}^\circ=-\Delta_\mathrm{r}G^\circ/(nF)\) を使う。

Tip解答D4

\[
\boxed{(A)=\ce{Zn^{2+}},\qquad
(B)=\ce{Zn(OH)2},\qquad
(C)=\ce{Zn}}
\]

\(a_{\ce{Zn^{2+}}}=1\) なので、

\[
\boxed{E_1=E^\circ_{\ce{Zn^{2+}/Zn}}=-0.762\ \mathrm{V\ vs\ SHE}}.
\]

\[
\boxed{E_2=-0.419-0.05916x\quad[\mathrm{V\ vs\ SHE}]}
\]

設問の簡略化に従えば、

\[
\begin{aligned}
\text{正極：}&\quad
\ce{MnO2 + 2H2O + 2e- -> Mn(OH)2 + 2OH-},\\
\text{負極：}&\quad
\ce{Zn + 2OH- -> Zn(OH)2 + 2e-},\\
\text{全反応：}&\quad
\ce{MnO2 + Zn + 2H2O -> Mn(OH)2 + Zn(OH)2}.
\end{aligned}
\]

\[
\Delta_\mathrm{r}G^\circ
=-618.58-555.07+465.14+2(237.13)
=-234.25\ \mathrm{kJ\,mol^{-1}}
\]

より、

\[
\boxed{
E_\mathrm{cell}^\circ
=\frac{234.25\times10^3}{2F}
=1.214\ \mathrm{V}
}.
\]

問題D5 錯形成による見かけの標準電位

酸化体 \(\ce{O}\) と還元体 \(\ce{R}\) の反応を

\[
\ce{O + ne- <=> R}
\]

とし、その標準電位を \(E^\circ\) とする。配位子 \(\ce{L}\) との錯形成

\[
\ce{O + L <=> OL},\qquad
\ce{R + L <=> RL}
\]

の解離定数を、それぞれ

\[
K_\mathrm{O}=\frac{a_{\ce{O}}a_{\ce{L}}}{a_{\ce{OL}}},
\qquad
K_\mathrm{R}=\frac{a_{\ce{R}}a_{\ce{L}}}{a_{\ce{RL}}}
\]

とする。錯体間の酸化還元反応

\[
\ce{OL + ne- <=> RL}
\]

の標準電位が

\[
E_\mathrm{app}^\circ
=E^\circ+\frac{RT}{nF}\ln\frac{K_\mathrm{O}}{K_\mathrm{R}}
\]

となることを示せ。

Note理論D5：錯形成が酸化体と還元体の安定性を変える

錯形成が酸化体側を強く安定化するか、還元体側を強く安定化するかによって、還元されやすさが変わる。解離定数と標準反応ギブズエネルギーの関係は

\[
\Delta G_\mathrm{diss}^\circ=-RT\ln K
\]

である。

\(\ce{OL}\) を一度 \(\ce{O+L}\) に戻し、\(\ce{O}\) を \(\ce{R}\) へ還元し、最後に \(\ce{RL}\) を作る仮想経路を考える。ヘスの法則により、この経路の標準ギブズエネルギーを足せば錯体間反応の値になる。

Tip解答D5

仮想経路

\[
\ce{OL -> O+L -> R+L -> RL}
\]

について、

\[
\Delta G_\mathrm{app}^\circ
=-RT\ln K_\mathrm{O}
-nFE^\circ
+RT\ln K_\mathrm{R}.
\]

一方、

\[
\Delta G_\mathrm{app}^\circ=-nFE_\mathrm{app}^\circ
\]

なので、

\[
-nFE_\mathrm{app}^\circ
=-nFE^\circ-RT\ln\frac{K_\mathrm{O}}{K_\mathrm{R}}.
\]

したがって、

\[
\boxed{
E_\mathrm{app}^\circ
=E^\circ+\frac{RT}{nF}\ln\frac{K_\mathrm{O}}{K_\mathrm{R}}
}
\]

電気化学測定

問題E1 グルコースセンサと可逆系のCV

グルコースオキシダーゼと、電子メディエータであるフェリシアン化物を固定した作用電極を用いて、グルコース濃度を測定する。

固定化電極に利用できる材料を2つ挙げ、「電位窓」を用いて理由を説明せよ。

対極と参照電極を備えた三電極式セルを用いる理由を説明せよ。

代表的な参照電極を一つ挙げ、参照電極として使える理由を説明せよ。

\(\ce{Fe(CN)6^{3-}/Fe(CN)6^{4-}}\) は可逆な1電子反応であり、\(E^\circ=0.356\ \mathrm{V\ vs\ SHE}\) である。サイクリックボルタンメトリーで得られる波形を描き、可逆系と判断する根拠を「電荷移動過程」または「物質移動過程」を用いて説明せよ。

Note理論E1：電位を制御する端子と電流を流す端子を分ける

電位窓は、溶媒の分解や電極自身の酸化還元など、大きな背景電流を生じずに測定できる電位範囲である。対象の酸化還元電位が電位窓内にあり、酵素やメディエータを固定できる表面化学をもつ材料を選ぶ。

三電極式では、ポテンショスタットが作用電極―参照電極間の電位を測り、作用電極―対極間に必要な電流を流す。参照電極にはほとんど電流を流さないため、参照電極の電位が分極でずれにくい。

可逆なCVでは、電極表面の電子移動が十分速く、物質移動、特に拡散が電流を支配する。\(25\ ^\circ\mathrm{C}\) の可逆1電子反応なら、理想的には

\[
\Delta E_\mathrm{p}=E_\mathrm{pa}-E_\mathrm{pc}
\simeq59\ \mathrm{mV},
\qquad
\abs{\frac{i_\mathrm{pa}}{i_\mathrm{pc}}}\simeq1
\]

となる。また、ピーク電流の絶対値は走査速度 \(v\) の平方根に比例する。

Tip解答E1

例としてグラッシーカーボンと金を用いられる。どちらも \(\ce{Fe(CN)6^{3-}/Fe(CN)6^{4-}}\) の反応電位を含む十分な電位窓と導電性をもち、カーボン表面の官能基化や金―チオール結合によって分子を固定しやすい。

参照電極に電流を流さず一定電位を保ち、作用電極の電位制御と、対極を通る電流の供給を分離するためである。

例として \(\ce{Ag/AgCl}\) 電極がある。一定の \(\ce{Cl-}\) 活量のもとで可逆平衡 \(\ce{AgCl+e- <=> Ag+Cl-}\) が成立し、ほぼ無電流なら再現性の高い一定電位を示す。

模範的な波形は次のようになる。

Figure 4: 可逆1電子反応のサイクリックボルタモグラム模式図

電荷移動過程が物質移動より十分速いため、電極表面はネルンスト平衡に近く、拡散律速の一対のピークを生じる。\(\Delta E_\mathrm{p}\simeq59\ \mathrm{mV}\)、\(|i_\mathrm{pa}/i_\mathrm{pc}|\simeq1\) が可逆性の根拠となる。

腐食と防食

問題F1 鉄の腐食と電気化学的防食

鉄の腐食が、アルカリ性水溶液中より酸性水溶液中で起こりやすい理由を説明せよ。

電気化学的な防食法を2つ挙げ、それぞれの原理を説明せよ。

Note理論F1：腐食は局部電池として進む

鉄の腐食では、同じ金属表面に酸化が起こるアノード部と、還元が起こるカソード部が生じる。代表的な反応は

\[
\ce{Fe -> Fe^{2+} + 2e-}
\]

と、酸性溶液での

\[
\ce{2H+ + 2e- -> H2}
\]

または溶存酸素の還元である。酸性側では \(\ce{H+}\) の供給が多く、鉄酸化物・水酸化物の皮膜も溶けやすい。一方、適切なアルカリ性条件では緻密な酸化物・水酸化物の不動態皮膜が形成され、鉄の溶解速度を下げる。

カソード防食は鉄の電位を卑な方向へ動かし、鉄表面で酸化反応が進まないようにする。犠牲陽極法では鉄より卑な金属を代わりに溶かし、外部電源法では直流電源から電子を供給する。

アノード防食は、活性―不動態転移を示す金属の電位を不動態域に制御し、小さな不動態保持電流で皮膜を維持する方法である。どちらも材料と環境に適した電位範囲の管理が必要である。

Tip解答F1

酸性溶液ではカソード反応 \(\ce{2H+ + 2e- -> H2}\) が進みやすく、鉄表面の酸化物・水酸化物皮膜も溶解しやすいため、アノード反応 \(\ce{Fe -> Fe^{2+} + 2e-}\) が継続する。アルカリ性では不動態皮膜が安定化しやすく、鉄の溶解が抑えられる。

カソード防食：犠牲陽極または外部電源で鉄へ電子を供給し、鉄の電位を卑にして鉄の酸化を抑える。

アノード防食：外部電源で鉄の電位を不動態域に保ち、保護性酸化皮膜を維持して溶解電流を小さくする。

問題F2 電気化学用語の短答

次の語句を、それぞれ1〜2行で説明せよ。

アノード反応

コールラウシュの平方根則

ルイス塩基

電気伝導度滴定

光電気化学

ボルタ電位差

水素過電圧

Note理論F2：定義には対象、原因、観測量を入れる

短答では、単なる言い換えではなく「何についての概念か」「何が起こるか」「何に依存するか」のうち必要な二点を入れる。たとえばアノードは電池の正負ではなく、酸化が起こる電極として定義すれば、電池と電解槽の両方に通用する。

Tip解答F2

アノード反応：電極から外部回路へ電子を放出する酸化反応。アノードが正極か負極かは、電解槽か電池かで変わる。

コールラウシュの平方根則：希薄な強電解質について、モル伝導率が \(\Lambda=\Lambda^\infty-K\sqrt c\) に従って濃度の平方根とともに低下する経験則。

ルイス塩基：共有結合の形成に使える電子対を供与する化学種。

電気伝導度滴定：滴定に伴う溶液の導電率変化を測り、傾きの変化や極小・交点から当量点を求める方法。

光電気化学：光吸収で生成した電子・正孔が関与する電極反応や、光と電気化学エネルギーの変換を扱う分野。

ボルタ電位差：異なる二相の外部電位の差。表面双極子を含むため、単純な溶液内電位差とは区別する。

水素過電圧：水素発生を有限速度で進めるため、平衡電位から余分に必要となる電位差。電極材料、表面状態、電流密度に依存する。

まとめ

この範囲では、次の対応を押さえる。

電流・時間と反応量は、電子の物質量を介してファラデーの法則で結ぶ。

電子ボルト、熱エネルギー、光子エネルギーは、すべてジュールへ直せば比較できる。

溶液中のイオン輸送では、水和を含む有効半径、イオン強度、活量を区別する。

電解質の導電率は各イオンの寄与へ分け、弱電解質では電離度と結びつける。

電位は電荷の符号を保ったまま計算する。

電位―pH図の境界と電池電圧は、反応式、ギブズエネルギー、ネルンスト式から一貫して求める。

三電極式とCVでは、電位制御、電荷移動、物質移動の役割を分けて考える。

腐食と防食は、局部電池のどちらの半反応を促進・抑制するかで説明する。

Back to top

File: docs/posts/univ_lecs/3S/金属材料学.html
金属材料学 – 芹香のブログ 気軽にコメント残してね！

芹香のブログ 気軽にコメント残してね！

Home

Portfolio

Posts
Univ Lecs
3S
金属材料学

Home

About

Posts

At Coder

Cargo Compete

競プロ典型90 01〜05

競プロ典型90 06〜10

typical90-11

Tech

ふみにわ開発記

Linkwardenにブックマーク管理を任せる

DockerでMisskeyを立てる

Quartoで単一ファイルにレンダリングする方法

Debianサーバーを立てた話

Codexを使い始めた件

Swift Packageの読み込みエラー

NordとTailscaleで自宅サーバーを安全に公開する

Time Machine ServerをSambaで作った話

ミスって/boot/efiを消した話

AI

Attention Is All You Needを読む話

Build a Large Language Model from Scratchを読む話

Univ Lecs

2A

統計力学

材料相平衡論

材料統計力学

材料速度論

材料量子力学

3A

セラミックノート

デバイス材料工学

信頼性学

数学

生産プロセス

高分子ノート

3S

半導体物性学

固体物性学

数学2F

材料力学II

材料反応工学

材料強度学

材料電気化学

組織生成論

金属材料学

4S

工学基礎演習

収容所配布用

数学

数学A

数学B

数学I

数学II

数学III

過去問演習

物理

物理

目次

第1部 変形・強化・破壊の基礎

  第2部 粒子分散とAl–Cu時効硬化

  第3部 Cuへの微量添加と局所組織

  第4部 規則合金とNi基超合金

  第5部 Mg合金・金属間化合物・階層性

  第6部 材料選択と非鉄金属

  第7部 鉄鋼の相変態と熱処理

  第8部 実用鋼の「特性―組織―プロセス」

  試験直前の横断整理
  
  頻出式

  記述問題の最短テンプレート

図と資料について
  
  作図方針

  参照した資料

Posts
Univ Lecs
3S
金属材料学

金属材料学

University

  2026

作者

Serika Yuzuki 

公開

2026年7月24日

\[
\require{physics}
\require{mhchem}
\]

第1部 変形・強化・破壊の基礎

問題A1 靭性・疲労・クリープ・低温脆性

次の問いに答えよ。

靭性を定義し、金属が構造材料に適する理由を靭性の観点から述べよ。

疲労、クリープ、低温脆性を、それぞれ荷重・時間・温度・破壊機構と結び付けて説明せよ。

ノート理論A1：強度だけでは「壊れにくい」を表せない

まず、引張試験で使う二つの量を定義する。応力 \(\sigma\) は元の断面積 \(A_0\) 当たりの力 \(F\)、ひずみ \(\varepsilon\) は元の長さ \(L_0\) に対する伸び \(\Delta L\) の割合である。

\[
\sigma=\frac{F}{A_0},
\qquad
\varepsilon=\frac{\Delta L}{L_0}
\]

「強度が高い」は高い応力まで耐えること、「延性が高い」は破断まで大きく伸びることをいう。どちらか一方だけでは、破断までにどれだけエネルギーを受け止められるかは決まらない。

靭性は、材料が破断までに単位体積当たり吸収できるエネルギーである。単軸引張試験なら、

\[
U_\mathrm{T}
=
\int_0^{\varepsilon_f}
\sigma\,\dd\varepsilon
\]

であり、応力–ひずみ曲線の破断までの面積に等しい。単位は \(\mathrm{J\,m^{-3}}=\mathrm{Pa}\) である。高強度でも破断ひずみがほぼゼロなら靭性は小さく、よく伸びても応力が極端に小さければやはり靭性は小さい。

図 1: 延性材と脆性材の応力ひずみ曲線、および破断までの面積としての靭性を比較する模式図。

直感的には、靭性は「荷物をどれだけ重く持てるか」だけでなく、「壊れるまで、その荷物をどれだけ長い距離動かせるか」まで掛け合わせた量に近い。ただし実際の靭性は力×距離そのものではなく、単位体積当たりの吸収エネルギーである。

き裂材に対する抵抗を表す破壊靭性

\[
K_\mathrm{IC}\ [\mathrm{MPa\sqrt{m}}]
\]

は別の物理量である。「靭性」と「破壊靭性」を同じ単位で書かない。

金属では転位が動いて塑性変形できる。き裂先端が塑性変形すると先端半径が大きくなり、弾性論的な応力集中が緩和される。また、局所的に荷重を負担できなくなっても周囲へ応力を再配分できる。これが金属を構造材料として使いやすい理由の一つである。

三つの損傷現象は、時間軸が異なる。

現象	典型的な負荷	ミクロ過程	答案で外せない点	

疲労	繰返し応力・ひずみ	局所すべり帯や介在物からき裂が発生し、サイクルごとに進展	公称応力が降伏応力未満でも起こり得る	

クリープ	一定応力、高い相同温度	転位上昇、拡散、粒界すべり	一次・定常二次・加速三次の三領域	

低温脆性	低温・高速負荷で顕著	塑性緩和よりへき開が先行	bccフェライト鋼で明瞭、fcc金属では一般に鋭い遷移が出にくい	

疲労では、切欠き、介在物、表面傷などの局所応力は公称応力より大きい。繰返しごとに微小な不可逆すべりが同じ場所へ蓄積し、き裂が発生する。き裂先端では応力がさらに集中するため、材料全体の公称応力が降伏応力未満でも、き裂はサイクルごとに伸び得る。

クリープでは、熱エネルギーが転位の障害越えや原子拡散を助ける。一次クリープは加工硬化で速度が下がり、二次クリープは硬化と回復が釣り合ってほぼ一定速度となり、三次クリープはくびれ・粒界空洞・断面減少によって実応力が増えて加速する。

低温脆性では、温度低下により転位運動が難しくなって降伏応力が上がる一方、へき開破壊に必要な応力は同じ割合では上がらない。塑性変形で先端を鈍らせる前にき裂が走る温度域へ入ると、延性破壊から脆性破壊へ移る。bcc鉄ではとくにねじ転位の移動が温度へ敏感なため明瞭で、fcc金属では一般に鋭い遷移が現れにくい。

クリープで重要なのは絶対温度ではなく相同温度 \(T/T_\mathrm{m}\) であり、多くの金属では概ね \(T/T_\mathrm{m}\gtrsim0.4\) で無視しにくくなる。ただし材料・応力・時間尺度で境界は変わる。

ヒント解答A1

靭性は破断までに単位体積当たり吸収できるエネルギーであり、

\[
U_\mathrm{T}=\int_0^{\varepsilon_f}\sigma\,\dd\varepsilon
\]

で表される。金属は転位運動による塑性変形で、き裂先端を鈍化させ応力を再配分できるため、強度と靭性を両立しやすい。

疲労は繰返し負荷によるき裂の発生・進展、クリープは高温で一定応力を受けたときの時間依存変形、低温脆性は低温で塑性変形が困難となりへき開破壊が先行する現象である。

問題A2 理想せん断強度・転位応力場・変形素過程

次の問いに答えよ。

金属結晶の塑性変形を担う代表的なミクロ素過程を三つ挙げよ。

原子面を一様にせん断するときの理想せん断強度を、剛性率 \(G\) を用いて導け。

刃状転位の応力場が長距離に及ぶ理由を説明せよ。

ノート理論A2：結合を一斉に切る代わりに、線欠陥を一列ずつ動かす

結晶のすべりとは、特定の結晶面を境に原子配列がずれる塑性変形である。転位は、そのずれが面全体で一斉に起きず、結晶中の一本の線の近くへ局在した線欠陥である。転位が結晶を横切ると、その後ろだけがBurgers vector \(\boldsymbol{b}\) の分だけすべる。\(\boldsymbol{b}\) は、転位が作る格子のずれの大きさと向きを表す。

じゅうたん全体を床の上で一度に引きずるより、小さなしわを作って端まで送る方が小さい力で済む。同様に、完全結晶の原子面全体を同時にずらす代わりに、転位芯の近くで結合を順番に組み替えると、はるかに小さい応力ですべれる。ただし、じゅうたんの摩擦がそのまま原子間力に対応するわけではなく、「変化を局所化すると必要な力が下がる」という点だけの比喩である。

図 2: 完全結晶の原子面を一斉にせん断する場合と、線状の転位を局所的に動かしてすべりを進める場合を比較する模式図。

このノートでは、標準的な三分類として

転位のすべり

変形双晶

粒界すべり

を採る。高温変形まで細分する授業では、粒界拡散・格子拡散を独立に扱う場合がある。配布資料で別の三分類が定義されている場合は、その定義を優先する。

ここで剛性率 \(G\) は、弾性範囲のせん断ひずみ \(\gamma\) に対するせん断応力 \(\tau\) の比例係数 \(\tau=G\gamma\) である。完全結晶の二つの原子面を相対変位 \(x\) だけずらす。結晶は格子周期 \(b\) だけずらすと等価な配置へ戻るので、せん断応力を

\[
\tau(x)
=
\tau_{\max}
\sin\left(\frac{2\pi x}{b}\right)
\]

と近似する。面間隔を \(h\) とすると、微小変位では

\[
\gamma=\frac{x}{h},
\qquad
\tau=G\gamma=G\frac{x}{h}.
\]

一方、正弦関数を \(x=0\) の近くで展開すれば、

\[
\tau
\simeq
\tau_{\max}\frac{2\pi x}{b}.
\]

両式の傾きを一致させると、

\[
\tau_{\max}
=
\frac{Gb}{2\pi h}
\simeq
\frac{G}{2\pi}
\]

となる。最後の近似は \(b\simeq h\) を用いた。この値は実在金属の降伏応力より桁違いに大きい。完全結晶なら一面の結合を同時に組み替える必要があるのに対し、転位があれば転位芯付近の結合だけを順次組み替えればよいからである。

等方弾性体中の刃状転位では、代表的な応力成分は

\[
\sigma_{ij}
\sim
\frac{Gb}{2\pi(1-\nu)r}
\]

のように転位芯からの距離 \(r\) に対して \(1/r\) で減衰する。指数関数的に消えず、離れた転位・溶質原子・粒界とも相互作用するため「長距離応力場」と呼ぶ。芯のごく近傍では連続体弾性論は使えない。

ヒント解答A2

代表的な塑性変形素過程は、転位すべり、変形双晶、粒界すべりである。

原子面間の応力を周期関数

\[
\tau=\tau_{\max}\sin\left(\frac{2\pi x}{b}\right)
\]

で近似し、微小変位で \(\tau=Gx/h\) と一致させると、

\[
\tau_{\max}=\frac{Gb}{2\pi h}\simeq\frac{G}{2\pi}
\]

を得る。最後は原子間隔と面間隔を同程度、\(b\simeq h\) と近似した。実在結晶は転位が局所的に移動するため、これより低い応力で変形する。

刃状転位の弾性応力場は遠方で \(\sigma_{ij}\propto Gb/r\) と減衰する。\(1/r\) は緩やかな減衰なので、転位の影響は長距離に及ぶ。

問題A3 Hall–Petch機構と粒径設計

Hall–Petch効果の微視的機構を説明せよ。

平均粒径 \(d_1=100\,\mu\mathrm{m}\) の多結晶材料について、粒径微細化による降伏強度の利得分を現在の10倍にする粒径 \(d_2\) を求めよ。

ノート理論A3：粒界は壁であり、隣の粒へすべりを渡す関門でもある

多結晶は、原子配列の向きがほぼ一様な小領域である結晶粒が集まった材料であり、方位の違う粒どうしの境を粒界という。ある粒のすべり面とすべり方向は隣の粒ではそのまま続かないので、粒界は転位にとって単なる壁ではなく、「次の粒のどのすべり系へ変形を受け渡すか」を決める関門になる。

Hall–Petch則は、

\[
\sigma_y
=
\sigma_0+k_y d^{-1/2}
\]

である。\(\sigma_0\) は粒径に依存しない抵抗、\(k_y\) はHall–Petch係数、\(d\) は平均粒径である。

古典的な転位堆積モデルでは、一つの粒内を動いた転位が粒界で止まり、後続転位が堆積する。堆積先頭には外力より大きな局所応力が生じ、その応力が十分になると隣接粒で新しいすべりが始まる。大きい粒では長い堆積列を作れるため、比較的小さな外力で先頭応力を高められる。小さい粒では堆積できる転位数が少ないため、隣の粒へすべりを伝えるのに大きな外力が必要になる。

図 3: 大きい結晶粒と小さい結晶粒における転位堆積、およびHall–Petch強化の違いを示す模式図。

交通渋滞にたとえると、粒界は料金所、堆積転位はその手前の車列に相当する。長い車列ほど先頭を押す効果が大きい。ただし、転位は車のような剛体粒子ではなく、互いの弾性応力場で相互作用する線欠陥である。

実材料では、粒界からの転位放出、すべり帯先端の応力集中、粒内転位密度なども寄与する。堆積モデルだけが唯一の説明ではないが、\(d^{-1/2}\) の直感を与える。

設問は降伏応力全体ではなく、粒径効果の利得分

\[
\Delta\sigma_y=k_y d^{-1/2}
\]

を10倍にせよと言っている。したがって、

\[
\frac{\Delta\sigma_{y,2}}{\Delta\sigma_{y,1}}
=
\left(\frac{d_1}{d_2}\right)^{1/2}
=10
\]

より、

\[
d_2=\frac{d_1}{100}=1\,\mu\mathrm{m}.
\]

もし「降伏応力全体を10倍」と問われたなら、\(\sigma_0\) と \(k_y\) がなければ一意に解けない。

ヒント解答A3

粒界は転位運動を止め、転位堆積を生じさせる。粒径が小さいほど一粒内に堆積できる転位数が減り、隣接粒へすべりを伝えるために大きい外力が必要になる。このため

\[
\sigma_y=\sigma_0+k_y d^{-1/2}
\]

となる。

粒径による利得は \(\Delta\sigma_y=k_y d^{-1/2}\) なので、

\[
10=\sqrt{\frac{d_1}{d_2}},
\qquad
d_2=\frac{100\,\mu\mathrm{m}}{10^2}
=1\,\mu\mathrm{m}.
\]

第2部 粒子分散とAl–Cu時効硬化

問題B1 Orowan応力と多結晶降伏応力

十分に硬質で転位が切断できない粒子を、平均間隔 \(0.50\,\mu\mathrm{m}\) でAl中に分散させた。剛性率を \(G=27\,\mathrm{GPa}\)、Burgers vectorの大きさを \(b=0.28\,\mathrm{nm}\) とする。粒子径は与えられていない。

転位が粒子間を通過するための臨界せん断応力を概算せよ。

fcc多結晶のTaylor因子を \(M=3.0\) として、引張降伏応力の利得分を求めよ。

ノート理論B1：線張力と外力の釣り合い

原問の「平均間隔」が中心間距離か粒子表面間距離かは不明である。粒子径なしで数値計算するため、ここでは与えられた値を転位が弓なりになれる有効自由間隔 \(\lambda=0.50\,\mu\mathrm{m}\) と近似する。

転位線を、二本の柱の間へ張ったロープとして考える。粒子が柱、転位がロープ、外力によるせん断応力が横風に相当する。柱間隔が狭いほど、ロープを半円まで曲げるには強い横風が必要になる。この対応がOrowan強化の直感である。ただし転位の「張力」は物質的なひもの張力ではなく、転位の長さを増やす弾性エネルギーに由来する。

転位には、長さを短くしようとする線張力

\[
T\simeq\frac{Gb^2}{2}
\]

がある。せん断応力 \(\tau\) が転位へ及ぼす単位長さ当たりの力は \(\tau b\) である。粒子間で半円状に張り出す直前を \(R\simeq\lambda/2\) と近似すると、

\[
\tau b\simeq\frac{T}{R}
\]

より、

\[
\tau_\mathrm{Or}
\simeq
\frac{Gb}{\lambda}
\]

を得る。

図 4: 二つの非切断粒子の間で転位が張り出し、通過後にOrowanループを残す機構の模式図。

数値を代入すると、

\[
\tau_\mathrm{Or}
=
\frac{
(27\times10^9\,\mathrm{Pa})
(0.28\times10^{-9}\,\mathrm{m})
}{
0.50\times10^{-6}\,\mathrm{m}
}
=
1.512\times10^7\,\mathrm{Pa}
=
15.1\,\mathrm{MPa}.
\]

多結晶の引張降伏応力とCRSSの関係は、

\[
\sigma_y=M\tau_\mathrm{CRSS}
\]

なので、

\[
\Delta\sigma_y
\simeq
3.0\times15.1
=
45.4\,\mathrm{MPa}.
\]

これは粒子分散による利得分の概算であり、母相摩擦応力、固溶強化、加工硬化、Hall–Petch項を含む全降伏応力ではない。精密なOrowan式ではPoisson比、粒子径、対数項が入り、\(\lambda\) も中心間隔ではなく粒子表面間の自由間隔を使う。

ヒント解答B1

与えられた平均間隔を有効自由間隔と近似し、Orowan応力を

\[
\tau_\mathrm{Or}\simeq\frac{Gb}{\lambda}
\]

と近似すると、

\[
\tau_\mathrm{Or}
=
\frac{27\times10^9\times0.28\times10^{-9}}
{0.50\times10^{-6}}
=15.1\,\mathrm{MPa}.
\]

したがってTaylor因子 \(M=3.0\) のfcc多結晶における降伏応力の利得は、

\[
\Delta\sigma_y=M\tau_\mathrm{Or}
=45.4\,\mathrm{MPa}
\]

である。

問題B2 Al–4 wt% Cuの時効硬化

Al–4 wt% Cu合金を溶体化・焼入れ後、約148 ℃で時効したときの硬さ変化を 図 5 に示す。

図 5: Al–4 wt% Cu合金を148℃付近で時効したときの硬さと時効時間の模式曲線。AからDの段階だけを示した問題用図。

A、B、C、Dの各段階におけるミクロ組織を説明せよ。

A、Bの強化機構を、転位が析出物を切断する過程から説明せよ。

Cの強化機構をOrowan機構から説明せよ。

Dは何と呼ばれるか。硬さが低下する理由を述べよ。

ノート理論B2：析出物は「小さければ強い」だけではない

まず、時効硬化の出発点を作る三工程を押さえる。

溶体化：高温の単相域へ加熱し、CuをAl母相へいったん均一に溶かす。

焼入れ：急冷して、室温の平衡固溶度を超えたCuと高温の空孔を逃げ切れないまま凍結する。この非平衡状態を過飽和固溶体という。

時効：適温で保持し、Cu原子が空孔を介して短距離拡散し、クラスタや析出物を作れるようにする。

砂糖を熱い湯へ多く溶かし、急冷して結晶化を一時的に止め、その後ゆっくり結晶を生やす操作に似ている。ただし金属では溶媒が固体のAl格子であり、Cu原子は格子中を拡散して析出する。

Al–Cu合金の代表的な析出系列は、

\[
\text{過飽和 }\alpha
\rightarrow
\text{GP(I) zone}
\rightarrow
\text{GP(II)}/\theta''
\rightarrow
\theta'
\rightarrow
\theta\ (\mathrm{Al_2Cu})
\]

である。GP(II)と \(\theta''\) の呼び方や各時点の共存相には文献差があるため、A–Dを単一相へ厳密に一対一対応させない。

図 5 は添付された148 ℃時効曲線の読み取り目的を保った教育用トレースであり、生の測定値を回帰した曲線ではない。したがって中間点や最大硬さを過剰な有効数字で読まず、A–Dの順序と増減を読む。

図 6: Al–4 wt% Cuの時効曲線へ、GPゾーン、準安定析出物、ピーク時効、過時効の組織を重ねた注釈図。

図 7: Al–Cu時効のAからDにおける析出物と転位の相互作用を並べた模式図。

A段階では、焼入れで凍結された空孔の助けを借りてCu原子が急速に集合し、Al母相の \(\{100\}\) 面上へ微細なGPゾーンを作る。母相と整合で、周囲に整合ひずみ場を持つ。転位はまだ粒子を切断できるが、整合ひずみ、弾性率差、化学的相互作用を越える仕事が必要になる。

B段階では、GPゾーンが高密度化・成長し、GP(II)/\(\theta''\) などの板状準安定析出物へ発達する。GPゾーンでは主に整合ひずみ、弾性率差、化学・界面エネルギーが切断抵抗となる。規則化した\(\theta''\)などでは、切断によって原子配列を乱し逆位相境界に相当するエネルギーを生じる効果も加わる。Aより硬さの増加は緩やかでも、障害強度は上がり続ける。

C段階はピーク時効付近である。設問がOrowan機構を指定しているため、答案では「難切断となった微細析出物が高密度に分散し、転位が粒子間で張り出してループを残す」と書く。粒子表面間隔 \(\lambda\) が小さいほど

\[
\tau_\mathrm{Or}\propto\frac{1}{\lambda}
\]

が大きい。実際のピーク近傍では、\(\theta''\) の切断と \(\theta'\) の迂回が混在し得る。

D段階は過時効である。界面エネルギーを減らすため、小粒子が溶けて大粒子が成長するOstwald成長が進む。体積率が同程度でも粒子数密度が下がり、平均粒子間隔が広がるのでOrowan応力が低下する。さらに半整合 \(\theta'\) から粗大な平衡 \(\theta\) への変化も進む。

ヒント解答B2

Aでは微細で整合なGPゾーンが形成し、BではGP(II)/\(\theta''\) などの板状準安定析出物へ発達する。転位はこれらを切断するが、整合ひずみ、化学的相互作用、切断で増える界面・規則化エネルギーが抵抗となる。

Cでは微細で高密度な難切断析出物の間を転位が張り出し、Orowanループを残して通過する。粒子間隔が小さいため

\[
\tau_\mathrm{Or}\simeq\frac{Gb}{\lambda}
\]

が大きく、硬さが最大となる。

Dは過時効域である。析出物が粗大化して数密度が減り、粒子間隔 \(\lambda\) が広がるためOrowan応力が低下し、軟化する。

問題B3 最適時効温度と材料設計思想

過飽和固溶体から、微細・高密度・均一な第二相分散を得る時効温度を、核生成頻度と成長速度の競合から定性的に説明せよ。

析出硬化型Al合金と、一般的な複合材料の設計思想の根本的な違いを述べよ。

ノート理論B3：核生成の駆動力と原子の移動度は逆方向に変わる

析出には、少なくとも二つの条件が要る。

過飽和固溶体と析出相の自由エネルギー差が大きく、核生成する熱力学的駆動力があること。

原子が核まで移動し、核を成長させる拡散速度があること。

低温では過飽和度が大きくても拡散が遅い。高温では拡散と成長は速いが、過飽和度が小さく、少数の核が急速に成長・粗大化しやすい。したがって実用上は、十分な核生成数と実用的な成長速度を両立する中間温度域を選ぶ。

「析出したがる強さ」をアクセル、「原子が動ける速さ」を車輪にたとえると、低温ではアクセルを踏んでも車輪が凍って動かず、高温ではよく動くが析出へ向かう坂が緩い。両方がほどよく働く中間温度で、多数の核を実用時間内に育てやすい。この比喩でいう坂が自由エネルギー差、車輪が拡散係数に対応する。

「低温ほど核生成頻度が必ず高い」とは限らない。核生成率には、核生成障壁だけでなく原子移動度も掛かるためである。

典型的な外部複合型材料では、繊維・粒子・母材を別々に用意し、混合・積層・含浸によって強化材の形状・配向・体積率を比較的独立に設計する。析出硬化材では、いったん均一な単相過飽和固溶体を作り、固相内の拡散と相変態で第二相を内部生成する。析出物の組成、体積率、整合性、形状は相平衡と熱処理履歴に強く結び付く。

ただし、反応や凝固で強化相を内部生成するin-situ複合材料もあり、「外から入れるか、内部で作るか」は絶対的な分類境界ではない。析出硬化の本質は、ナノ第二相の状態が母相との熱力学・速度論へ結合し、熱処理で制御される点にある。析出硬化材も広い意味ではナノ複合組織である。

ヒント解答B3

低温では核生成の駆動力は大きいが拡散が遅く、高温では拡散・成長は速いが過飽和度が小さく、少数粒子の粗大化が進みやすい。したがって、十分な核生成頻度と成長速度を両立し、微細・高密度分散を得られる中間の時効温度を選ぶ。

典型的な複合材料は、別に用意した母材と強化材の形状・配向・体積率を比較的独立に設計する。一方、析出硬化材は均一な過飽和固溶体から拡散・相変態によって第二相を生成し、その組成・整合性・分散状態が相平衡と熱処理履歴に拘束される。in-situ複合材料もあるため、外部混合か内部生成かだけを絶対的な境界とはしない。

第3部 Cuへの微量添加と局所組織

問題C1 Cu–NiとCu–Feの磁性

図 8 を参照し、次の問いに答えよ。

NiとFeはともに単体では強磁性元素である。微量Niを添加したCu合金が常磁性的である一方、適切に熱処理した微量Fe添加Cu合金が強磁性的応答を示し得る理由を、ミクロ組織と交換相互作用から説明せよ。

予想するミクロ組織を模式的に描け。

図 8: Cu-Ni、Cu-Fe、Cu-As、Cu-Biの相平衡の違いを比較する教育用模式状態図。

ノート理論C1：磁性元素が「いる」だけでは強磁性にならない

状態図は、十分に長い時間を与えたときの「原子の行き先」を示す地図であり、そこへ着く速さまでは教えない。組織から物性を説明するときは、次の因果を一方向につなぐ。

相平衡：その温度で一相固溶体か、二相分離か。

速度論：冷却・保持中に、分離に必要な拡散時間があるか。

ミクロ組織：溶質が粒内へ孤立するか、粒子になるか、粒界へ偏析するか。

巨視的特性：その配置が、磁気モーメント、電子、転位、き裂の通り道へどう作用するか。

これは冒頭で暗記する手順ではなく、この問題で実際に使う推論である。Cu–NiとCu–Feは添加元素の単体物性だけを比べても解けず、「平衡 → 拡散 → 配置 → 磁性」と追う必要がある。

外部磁場を除くと磁化がほぼ残らない応答を常磁性、外部磁場なしでも磁気モーメントが同じ向きへそろい、自発磁化を持つ状態を強磁性という。強磁性には、磁気モーメントを持つ原子が存在するだけでなく、そのモーメントが量子力学的な交換相互作用によって長距離に整列できる空間的なつながりが必要である。

Cu–Niは古典的には広い組成範囲でfcc固溶体を作る。微量NiはCu格子の置換位置へ原子的に分散し、Ni原子同士の距離が大きい。磁気モーメントが局所的にあっても、Ni–Ni交換相互作用が試料全体へ連結しないため、巨視的な自発磁化を持たず常磁性的となる。

Cu–Feでは、高温で固溶したFeの固溶限が冷却時に急減する。十分な拡散時間があればFe富化クラスタ・析出物が生成し、最終的にbcc \(\alpha\)-Feに近い粒子ができる。粒子内ではFe原子が隣接し、交換相互作用が働くため強磁性的応答を示し得る。

ただし、極小粒子は熱揺らぎで磁化方向が反転する超常磁性を示し得る。したがって「Feを入れれば直ちに必ず強磁性」ではなく、析出状態・粒径・温度に依存する。

図 9: Cu–Niの孤立固溶原子とCu–FeのFe富化析出物を比較する模式組織。

Cu–Niには低温での相分離を予測する現代的評価もあるが、拡散が非常に遅く、今回の試験図が意図する希薄合金の比較では「Niは固溶、Feは析出」という古典的読みを用いる。

ヒント解答C1

微量NiはCuのfcc格子へ置換固溶し、Ni原子が互いに孤立する。Ni–Ni交換相互作用が長距離に連結しないため、自発磁化を持たず常磁性的となる。

一方、Feは低温でCuへの固溶度が小さいため、熱処理によりFe富化析出物を作る。析出物内でFe原子が隣接し、bcc \(\alpha\)-Feに近い強磁性秩序を形成できるため、合金全体も強磁性的応答を示し得る。

問題C2 Cu–AsとCu–Biの抵抗・脆化

図 8 を参照せよ。Cuへ微量Asを添加すると電気抵抗が大きく増えるが、著しい粒界脆化は生じにくい。一方、微量Biを添加すると電気抵抗の増加は比較的小さいのに、著しく脆くなる。Cu母相の平均粒径 \(d\) は電子の平均自由行程 \(\ell_e\) より十分大きいとする。

AsとBiの空間分布を模式的に示せ。

電気抵抗と粒界凝集力への影響が逆になる理由を説明せよ。

ノート理論C2：総量より「電子とき裂の通り道のどこにいるか」

電気抵抗率 \(\rho\) は、材料が電流をどれだけ通しにくいかを形状によらず表す物性である。伝導電子は欠陥へ衝突するまで無限に直進するのではなく、平均して距離 \(\ell_e\) だけ進む。この長さを平均自由行程という。

AsはCu-rich fcc相へ比較的固溶しやすい。粒内へ置換固溶したAs原子は、Cuとの原子寸法・原子ポテンシャル・価電子状態の差により伝導電子を散乱する。Matthiessen則の考え方では、

\[
\rho
\simeq
\rho_\mathrm{phonon}
+\Delta\rho_\mathrm{solute}
+\Delta\rho_\mathrm{GB}
+\cdots
\]

であり、粒内全体へ存在するAsは \(\Delta\rho_\mathrm{solute}\) を大きくする。

BiはCuへの平衡固溶度が極めて小さく、粒界へ偏析するかBi-rich第二相となる。大きなBi原子は粒界構造を押し広げ、粒界凝集力を低下させる。き裂はBiで弱化した粒界を連続的に進めるため、微量でも粒界破壊が支配的になる。

Biも電子を散乱しないわけではない。しかし、

\[
d\gg\ell_e
\]

なら、電子は一つの粒内で多数回散乱してから粒界へ達する。Biが存在する領域の体積分率は小さく、粒内へ広く分散したAsより体積抵抗への寄与が小さい。設問の粒径条件は、この幾何学的な違いを使わせるためにある。

図 10: Cu–Asの粒内固溶とCu–Biの粒界偏析を比較する模式組織。

道の比喩では、Asは街中の全道路に散らばる小さな障害物、Biは町境の一部へ集中する弱い継ぎ目に相当する。電子は粒内の道路を頻繁に走るためAsの影響を受けやすく、き裂は一度弱い粒界へ入るとその境界を連続して進めるためBiの影響を受けやすい。ただし電子散乱は古典的な車の衝突ではなく、結晶ポテンシャルの乱れによる量子力学的散乱である。

ヒント解答C2

Asは主としてCu粒内へ置換固溶し、粒内全体で伝導電子の散乱中心となるため抵抗率を大きく増加させる。一方、粒界へ連続偏析しにくいため、Biほど粒界を脆化させない。

BiはCuへほとんど固溶せず粒界へ偏析または第二相化し、粒界構造を乱して凝集力を下げるため、微量でも粒界破壊を生じる。\(d\gg\ell_e\) では電子が粒界へ達する頻度は粒内散乱より小さいため、粒界Biによる体積抵抗の増加は粒内Asより小さい。

第4部 規則合金とNi基超合金

問題D1 \(L1_2\)構造、規則格子転位、APB

通常のfcc結晶の完全転位は \(\boldsymbol{b}=a/2\langle110\rangle\) である。Ni\(_3\)Al型の\(L1_2\)規則構造について、次の空欄を埋め、APBを説明せよ。

\[
\boldsymbol{b}_\mathrm{order}
=
\boxed{\text{①}}
\]

\[
\boxed{\text{②}}
=
\frac{a}{2}[1\bar10]
+\mathrm{APB}
+\boxed{\text{③}}
\]

ノート理論D1：格子点の一致と「原子種まで含む一致」を区別する

fccの幾何学だけなら \(a/2\langle110\rangle\) の並進で等価な格子点へ移る。しかし\(L1_2\)構造では、立方体頂点をAl、面心をNiのように異なる原子が規則的に占める。\(a/2\langle110\rangle\)だけずらすと格子点は重なるが、NiサイトとAlサイトの対応は元に戻らず、規則性が反転した面が残る。

二色の市松模様の壁紙を半周期だけずらすと、升目の位置は重なっても色の対応は逆になる。APBは、その「模様の位相がずれた継ぎ目」に相当する。原子の規則合金では色が原子種、升目が格子点に対応するが、実際のAPBエネルギーは壁紙の幾何ではなく、継ぎ目で好ましくない原子対が増えることに由来する。

この面欠陥を逆位相境界（antiphase boundary; APB）という。\(\{111\}\)すべり面内で規則性を完全に回復する最短の並進は二倍の

\[
\boldsymbol{b}=a\langle110\rangle
\]

であり、規則格子転位（超格子転位）は二本の \(a/2\langle110\rangle\) 転位と、その間のAPBへ分解して存在できる。

\[
a[1\bar10]
=
\frac{a}{2}[1\bar10]
+\mathrm{APB}
+\frac{a}{2}[1\bar10]
\]

先行転位が規則配列を乱してAPBを作り、後続転位が通過すると規則配列が回復する。二本を離すほどAPB面積が増えるため、APBエネルギーが二本を束縛する。

転位が通ると原子種の対応がずれたAPBが生じ、後続a/2転位が通ると規則配列が回復する。二本の転位の間にAPBが挟まる。">

転位が通ると原子種の対応がずれたAPBが生じ、後続a/2転位が通ると規則配列が回復する。二本の転位の間にAPBが挟まる。">

図 11: L12規則構造中の二本の部分転位と、その間に残る逆位相境界を示す模式図。

ヒント解答D1

①：\(a\langle110\rangle\)

②：\(a[1\bar10]\)（等価な\(a\langle110\rangle\)を選んでもよい）

③：\(a/2[1\bar10]\)

APBは、規則合金中で原子配列の位相がずれ、正しい異種原子間結合の一部が同種原子間結合へ置き換わった面欠陥である。規則格子転位は二本の \(a/2\langle110\rangle\) 転位へ分解し、その間にAPBを挟む。APBエネルギーが転位間の束縛力を与える。

問題D2 Kear–Wilsdorf機構と逆温度依存性

\(L1_2\)型Ni\(_3\)Alでは、ある温度範囲で温度上昇とともに降伏強度が増加する。この逆温度依存性を「規則格子転位」「転位の拡張」「APB」「交差すべり」をすべて用いて説明せよ。

ノート理論D2：熱活性化された交差すべりが、転位を動きにくくする

転位の拡張とは、一本に見える完全転位が、エネルギーを下げるため複数の部分転位と、その間の面欠陥へ分かれている状態である。交差すべりは、ねじ成分を持つ転位がBurgers vectorを含む別のすべり面へ移る運動である。刃状成分だけの転位は、その線方向とBurgers vectorの幾何から、同じ方法では面を乗り換えられない。

Ni\(_3\)Alの主すべり面はfccと同じ\(\{111\}\)である。ところがAPBエネルギーには面方位依存性があり、\(\{100\}\)面上のAPBは\(\{111\}\)面上より低エネルギーになり得る。温度が上がると、ねじ成分を持つ規則格子転位が熱活性化により\(\{111\}\)から\(\{100\}\)へ交差すべりする確率が増える。

交差すべりした区間では、規則格子転位の転位芯または部分転位への拡張状態が変化し、低エネルギーな\(\{100\}\)面上のAPBを伴う形へ移る。しかし\(\{100\}\)はこの転位にとって容易すべり面ではない。その区間はKear–Wilsdorfロックとなり、残りの\(\{111\}\)面上の転位運動をピン止めする。

図 12: Kear–Wilsdorfロックの形成と降伏強度の逆温度依存性を示す模式図。

したがって、温度上昇

\[
\longrightarrow
\text{交差すべりの増加}
\longrightarrow
\text{ロック密度の増加}
\longrightarrow
\text{転位移動に必要な応力の増加}
\]

となり、通常の熱軟化に逆らって強度が上がる。さらに高温では拡散・上昇運動やロック解除が優勢となるため、強度は再び低下する。逆温度依存性は無限に続くわけではない。

ヒント解答D2

\(\{111\}\)面上でAPBを挟んで拡張した規則格子転位のねじ成分は、昇温により\(\{100\}\)面へ交差すべりしやすくなる。\(\{100\}\)面ではAPBエネルギーを下げられる一方、その面は容易すべり面ではないため、交差すべり区間がKear–Wilsdorfロックとなる。温度上昇に伴ってこのロックが増え、規則格子転位の移動抵抗が増すため、一定温度域で降伏強度が上昇する。

問題D3 Ni基超合金のミクロ組織とB添加

Ni基超合金の高温強度を支えるミクロ組織を説明せよ。

Ni\(_3\)Al多結晶へ微量Bを添加すると室温延性が改善する理由について、提案されている機構を述べよ。

ノート理論D3：\(\gamma/\gamma'\)の整合組織と粒界設計

Ni基超合金の基本は、fcc Ni固溶体の\(\gamma\)母相中へ、\(L1_2\)型Ni\(_3\)(Al,Ti,Ta)の\(\gamma'\)相を高体積率で整合析出させた二相組織である。

\(\gamma\)母相：Co、Cr、Mo、W、Reなどによる固溶強化と耐酸化・耐食性を担う。

\(\gamma'\)析出物：規則構造、APB、Kear–Wilsdorf機構により高温でも転位が通過しにくい。

整合界面：\(\gamma\)と\(\gamma'\)の格子定数が近く、界面エネルギーが低いので、微細析出物を高密度に保ちやすい。格子ミスフィット応力も転位運動を妨げる。

高温組織安定性：高い\(\gamma'\)固溶温度、遅い拡散元素、単結晶化または一方向凝固により、粗大化・クリープ・粒界破壊を抑える。

図 13: Ni基超合金のガンマ母相、整合なガンマプライム析出物、転位の通路、および粒界B偏析を示す模式図。

B添加によるNi\(_3\)Al多結晶の延性改善には、粒界偏析したBが粒界凝集力を高めるというモデル、粒界での転位放出・すべり伝達を容易にするというモデル、環境脆化に関わるOやHの作用を抑えるというモデルなどが提案されている。組成・粒界性格・試験環境に依存し、単一機構だけで全条件を説明するのは難しい。

ヒント解答D3

Ni基超合金は、fcc \(\gamma\)母相中に整合な\(L1_2\)型\(\gamma'\)析出物を高体積率・微細に分散させた組織を持つ。固溶強化、整合ひずみ、APBを伴う規則相の切断抵抗、Kear–Wilsdorfロックが転位運動を妨げ、高温強度とクリープ抵抗を与える。

Bは粒界へ偏析し、粒界凝集力の増加、粒界からの転位放出・すべり伝達の改善、環境脆化の抑制などを通じて粒界破壊を抑えると考えられる。ただし機構には複数の提案があり、条件依存性を明記する。

第5部 Mg合金・金属間化合物・階層性

問題E1 AlとMgの塑性変形

Al多結晶が変形しやすい一方、Mg多結晶が室温で変形しにくい理由を、結晶構造、すべり系、CRSSから説明せよ。

ノート理論E1：独立すべり系とvon Mises条件

すべり系は、転位が動く「すべり面」と「すべり方向」の組である。どの系も同じ容易さで動くわけではなく、その系を動かし始めるのに必要な分解せん断応力を臨界分解せん断応力（critical resolved shear stress; CRSS）という。幾何学的に存在するすべり系でも、室温でCRSSが高すぎれば実際の変形にはほとんど使えない。

多結晶粒が任意形状変化へ追随するには、一般に五つの独立なすべり系が必要である。

Alはfccで、主すべり系は

\[
\{111\}\langle110\rangle
\]

である。四つの\(\{111\}\)面と各面三方向から形式上12すべり系を持ち、室温でのCRSSも比較的小さい。各結晶粒が方位に応じて多重すべりしやすい。

Mgはhcpで、室温では底面すべり

\[
\{0001\}\langle11\bar20\rangle
\]

のCRSSが最も小さい。しかし独立な変形自由度が不足する。柱面・錐面の非底面すべり、とくに\(c+a\)転位は室温でCRSSが高く、容易には作動しない。その不足を双晶が補うが、双晶は極性を持ち、変形方向の制約も大きい。

カードの束を横へずらすとき、何方向にも傾いた複数の面を使える束は周囲の形へ合わせやすいが、一方向の面しか滑らない束は隣の束との隙間や重なりを避けにくい。多結晶の「五つの独立系」はこの形状適合に対応する。ただし結晶すべりはカード面の摩擦ではなく、転位運動で進む。

ヒント解答E1

Alはfccの\(\{111\}\langle110\rangle\)すべり系を12個持ち、複数の独立すべり系のCRSSが低いため、多結晶でも粒界の変位適合を保ちながら変形できる。Mgはhcpで、室温では底面\(\langle a\rangle\)すべりだけが著しく容易であり、独立すべり系が不足する。非底面すべりのCRSSは高いため、室温多結晶Mgは変形しにくい。

問題E2 Mgのすべり・双晶と引張圧縮非対称性

Mg合金のすべり変形と双晶変形をCRSSの観点から整理し、引張りと圧縮で変形挙動が異なる理由を説明せよ。

ノート理論E2：Schmid因子と変形モードの極性

ある変形モードが作動する条件は、

\[
\tau_\mathrm{RSS}=m\sigma\ge\tau_\mathrm{CRSS}
\]

で表せる。\(m\)はSchmid因子、\(\tau_\mathrm{CRSS}\)はそのすべり系または双晶系の臨界分解せん断応力である。

Schmid因子 \(m\) は、外から加えた一軸応力のうち、あるすべり面・方向を実際にせん断する成分がどれだけあるかを表す方位係数である。したがって「CRSSが低い」は動きやすい材料側の条件、「\(m\)が大きい」は外力がその系へ都合よく向いている幾何学側の条件であり、両方がそろって作動する。

底面\(\langle a\rangle\)すべりは低CRSSだが\(c\)軸方向ひずみを十分に担えない。そこで\(\{10\bar12\}\)引張双晶などが結晶方位を大きく回転させ、以後の底面すべりに有利な方位を作る。双晶は単純なせん断方向を反転しても同じようには作動しない極性を持つ。圧延材のように強い底面集合組織があると、引張りと圧縮で、双晶に働く分解せん断応力の向きと大きさが変わる。

図 14: fcc Alの多重すべりとhcp Mgの底面すべり、非底面すべり、引張双晶を比較する模式図。

その結果、片方では低応力で双晶が大量に発生し、もう片方では非底面すべりなど高CRSSのモードが必要になり、降伏応力、加工硬化、伸びが非対称になる。

ヒント解答E2

Mgでは底面すべりのCRSSが最小で、非底面すべりのCRSSは大きい。底面すべりだけで不足する\(c\)軸方向の変形を双晶が補い、双晶による結晶回転後には新たなすべりが作動する。双晶には作動方向の極性があり、集合組織を持つ材料では引張りと圧縮でSchmid因子および作動する双晶系が異なる。このため降伏応力と加工硬化に引張圧縮非対称性が生じる。

問題E3 Mgをfccにできるか

Mgが常温常圧でhcpを選ぶ理由を考察し、fcc構造を安定化する方策を述べよ。

ノート理論E3：最密充填だけでは結晶構造を一意に決められない

hcpとfccはどちらも配位数12、充填率0.74の最密充填構造であり、違いは積層順序がhcpのABAB、fccのABCABCとなる点にある。したがって、単純な「原子が球だから」という幾何学だけではMgがhcpを選ぶ理由にならない。電子構造、バンドエネルギー、格子振動、温度・圧力・組成を含むGibbs自由エネルギーのわずかな差で安定相が決まる。

fcc Mgを得る方策としては、fccを安定化する元素との合金化、fcc基板上へのエピタキシャル薄膜成長、ナノ粒子・多層膜による界面エネルギーの利用が考えられる。ただし得られたfcc相がバルク常温常圧で平衡相とは限らず、準安定相として保持される場合が多い。

「純Mgへ単に高圧をかければfccになる」とは書けない。実験で最初に確認される代表的な高圧相は約45 GPa以上のbccであり、fcc化の一般的な経路ではない。

ヒント解答E3

hcpとfccはいずれも最密充填であり、安定性の差は積層順序に伴う電子・振動・界面などの自由エネルギー差で決まる。Mgは常温常圧ではhcpの自由エネルギーが低い。fcc安定化元素との合金化、fcc基板上のエピタキシャル拘束、ナノサイズ化・多層化によってfcc Mgを準安定化できる可能性がある。単純な高圧化ではまずbcc相が現れるため、fcc化の一般解とはしない。

問題E4 Laves相と水素貯蔵

Laves相の結晶構造上の特徴と、Laves相合金を水素貯蔵へ使う利点を説明せよ。

ノート理論E4：稠密な金属格子の隙間へ水素を可逆に収容する

Laves相は概ね\(AB_2\)組成を持つ金属間化合物群で、代表構造は六方晶C14、立方晶C15、六方晶C36である。大きいA原子と小さいB原子が高配位の稠密構造を作り、理想的な硬球半径比は

\[
\frac{r_A}{r_B}\simeq\sqrt{\frac32}\simeq1.225
\]

である。ただし実在相は化学結合と電子構造の影響も大きく、この値は幾何学的目安にすぎない。

水素は主として金属格子の局所的な四面体侵入位置へ入り、金属水素化物を形成する。Laves相では周囲の原子種により\(A_2B_2\)、\(AB_3\)、\(B_4\)型などの四面体位置を区別する。温度と水素圧を変えれば吸蔵・放出を可逆に制御できる。気体を高圧だけで保持する方式に比べ、比較的低圧で体積密度の高い貯蔵が可能で、漏洩時にも水素が直ちに全量気体化しにくい利点がある。一方、重量密度、反応熱、粉化、活性化、劣化、希少元素コストは設計課題である。

ヒント解答E4

Laves相は主に\(AB_2\)組成で、C14・C15・C36型の稠密な構造を持ち、大小原子の半径比は理想的には約1.225である。水素は主として結晶中の四面体侵入位置へ入り金属水素化物を作る。温度・圧力で可逆に吸放出でき、高圧ガスより低圧で高い体積貯蔵密度と安全性を得やすい。ただし重量、熱管理、反応速度、粉化、材料コストを考慮する必要がある。

問題E5 短論述：階層構造と発見

次の問いから二つを選び、物質科学の言葉を使って論じよ。

ヘモグロビン中のFe原子の役割

生体分子に5回回転対称性が現れやすい理由

“More is different”の意味

セレンディピティが研究姿勢へ与える示唆

ノート理論E5：短論述も「主張→機構→限界」で書く

ヘモグロビンでは、ヘムのポルフィリン環に配位したFe\(^{2+}\)がO\(_2\)を可逆結合する。O\(_2\)結合に伴うFe位置の変化がタンパク質全体の構造変化へ伝わり、サブユニット間協同性を生む。Fe原子単独ではなく、配位子場とタンパク質階層構造が機能を作る。

5回対称性は、無限周期結晶を並進充填できないため通常のブラベー格子には許されない。しかし有限サイズのタンパク質複合体やウイルス殻では並進周期性が不要であり、五量体や正二十面体対称性は同一部品で閉殻を効率よく構成できる。なお生体系すべてに5回対称性が多い、と一般化しすぎない。

“More is different”は、構成要素の基本法則を知っても、多数要素の協同現象、対称性の破れ、相転移、創発則をそのまま置き換えられないという主張である。上位階層は下位法則に反しないが、独自の概念と有効理論を必要とする。

セレンディピティは単なる幸運ではない。異常データを捨てず、仮説と測定系の両方を疑い、隣接分野の知識を持ち、再現実験で偶然を検証可能な発見へ変える姿勢である。

ヒント解答E5

ヘモグロビン：Fe\(^{2+}\)はO\(_2\)を可逆配位し、その局所構造変化をタンパク質全体へ伝えて協同的酸素結合を可能にする。機能はFe単独ではなく、配位子場とタンパク質の階層構造から生じる。

5回対称性：5回対称性は周期空間を並進充填できないが、有限の生体集合体にはその制約がない。同一サブユニットから閉殻を効率よく作れるため五量体や正二十面体に現れるが、生体構造一般へ無条件には拡張できない。

“More is different”：多数要素から生じる相転移や創発秩序には、構成要素の法則へ反しない一方、それだけでは実用上記述し切れない上位概念が必要である。したがって還元的理解と階層ごとの有効理論を併用する。

セレンディピティ：偶然の異常を発見へ変えるには、異常値を捨てない観察、既成仮説への批判、隣接知識が必要である。さらに追試で再現性を確かめ、単なる偶然から検証可能な知識へ変えなければならない。

第6部 材料選択と非鉄金属

問題F1 密度とヤング率

Fe、Al、Mg、Ti、Niの室温における密度とヤング率を、単位付きで示せ。また軽量構造でヤング率を比較するときの注意を述べよ。

ノート理論F1：まず桁を覚え、合金・方位・温度による幅を認める

密度は単位体積当たりの質量、

\[
\rho=\frac{m}{V}
\]

である。ヤング率 \(E\) は、引張りの弾性範囲における応力とひずみの比、

\[
E=\frac{\sigma}{\varepsilon}
\]

であり、同じ応力を受けたときの「弾性的なたわみにくさ」を表す。\(E\)が大きいことと、降伏しにくい・破断しにくいことは同じではない。たとえば、ばねの傾きが\(E\)、永久変形を始める位置が降伏強度に相当し、別々の設計量である。

代表的な純金属の概略値を 表 1 に示す。試験では最後の一桁より、単位と相対関係を外さないことが重要である。

表 1: 代表的な純金属の室温物性の概略値。多結晶平均を想定し、合金組成・集合組織・測定条件で変動する。

金属	密度 \(\rho\) / \(\mathrm{Mg\,m^{-3}}\)（\(=\mathrm{g\,cm^{-3}}\)）	ヤング率 \(E\) / \(\mathrm{GPa}\)	

Mg	1.74	45	

Al	2.70	69	

Ti	4.51	116	

Fe	7.87	210	

Ni	8.90	200	

引張部材の質量当たり剛性を粗く比較するなら比ヤング率 \(E/\rho\) が一つの指標になる。ただし、曲げ剛性は \(EI\) で断面二次モーメント\(I\)に強く依存し、座屈、接合、腐食、価格、製造性まで含めなければ材料選択は完結しない。

ヒント解答F1

概略値は次の通りである。

金属	\(\rho\) / \(\mathrm{Mg\,m^{-3}}\)	\(E\) / \(\mathrm{GPa}\)	

Fe	7.87	210	

Al	2.70	69	

Mg	1.74	45	

Ti	4.51	116	

Ni	8.90	200	

軽量化では\(E\)単独でなく、\(E/\rho\)や断面形状を含む部材剛性を比較する。

問題F2 ベース・レア・プレシャスメタル

ベースメタル、レアメタル、プレシャスメタルについて、それぞれ代表元素と用途を挙げよ。

ノート理論F2：分類軸は完全には一意でない

分類	おおまかな意味	代表例	主な用途例	

ベースメタル	生産量が大きく産業基盤となる普通非鉄金属	Al、Cu、Zn、Pb	輸送機、電線、めっき、蓄電池	

レアメタル	地殻存在量だけでなく、採掘・精製・供給が限定され政策上重要な金属	Li、Co、Ti、W、In、希土類	電池、耐熱合金、超硬工具、透明電極、磁石	

プレシャスメタル	化学的安定性が高く希少で、単価の高い貴金属	Au、Ag、Pt、Pd	電子接点、宝飾、触媒、燃料電池	

「レア」の定義は国・制度・時代で変わり、Tiのように地殻中には比較的多いが精錬困難性から政策上レアメタルに分類される例もある。答案では代表例を挙げた後、希少性・供給制約・機能性のどの意味で使ったかを一言添えるとよい。

ヒント解答F2

ベースメタル：Al（軽量輸送機）、Cu（電線）、Zn（鋼板めっき）。

レアメタル：Li（二次電池）、Co（正極・耐熱合金）、W（超硬工具）。

プレシャスメタル：Au（耐食電子接点）、Ag（導電材料）、Pt（触媒）。

分類には政策的・経済的な揺れがあるため、元素名だけでなく用途まで示す。

問題F3 Co、Zr、Sn合金

Co合金、Zr合金、Sn合金について、代表用途とその用途に適する理由を述べよ。

ノート理論F3：性質から用途へ一方向の因果で結ぶ

Co基合金：高温での強度、耐酸化性、耐摩耗性、耐食性に優れるため、ガスタービン高温部材、耐摩耗盛金、人工関節などに使われる。Co–Cr系は不働態皮膜による耐食性も高い。

Zr合金：熱中性子吸収断面積が小さく、水・蒸気中の耐食性が良いため、原子炉の燃料被覆管に用いられる。H吸収による水素化物脆化や高温酸化には注意が必要である。

Sn合金：低融点、濡れ性、適度な導電性を活かし、Sn–Ag–Cuなどの鉛フリーはんだに使われる。Sn基軸受合金では軟らかい母相と硬質相の組合せがなじみ性・耐焼付き性を与える。

ここで中性子吸収断面積が小さいとは「通過する中性子を材料が捕まえて減らしにくい」こと、濡れ性がよいとは「溶融はんだが玉のまま逃げず、接合面へ広がりやすい」ことをいう。軸受のなじみ性は微小な位置ずれや異物を受け入れて相手材を傷つけにくい性質、耐焼付き性は摩擦面が局所溶着して破損することへの抵抗である。

ヒント解答F3

Co合金は高温強度・耐摩耗・耐食性からタービン部材や人工関節、Zr合金は低い中性子吸収と耐食性から原子炉燃料被覆管、Sn合金は低融点と良好な濡れ性からはんだに用いられる。各用途で必要な性質と材料特性を対応させて書く。

第7部 鉄鋼の相変態と熱処理

問題G1 Fe–0.15 mass%C鋼のCCT図

図 15 は、オーステナイト化したFe–0.15 mass%C鋼を連続冷却したときの模式的CCT図である。

①〜⑤の組織名を答えよ。

冷却曲線A、Bに沿う組織変化を説明せよ。

約5 mass% Niを添加した場合、およびオーステナイト化温度を1300 ℃へ高めた場合の変化を説明せよ。

図 15: 過去問の形を保ったFe-0.15 mass%C鋼のCCT問題図。

ノート理論G1：冷却曲線が境界を横切る順に読む

CCTはcontinuous cooling transformation（連続冷却変態）図の略で、オーステナイトを連続的に冷やしたとき、どの組織がいつ生じるかを表す。縦軸は温度、横軸は時間の対数であり、左ほど短時間・速い冷却、右ほど長時間・遅い冷却に対応する。各組織の開始曲線へ冷却経路が入ると変態が始まり、終了曲線を越えるとその変態がほぼ完了する。

この図は道路地図、冷却曲線は走行ルートに似ている。どの領域を横切ったかを上から順に記録すれば組織履歴を読める。ただし、地図上の境界は材料組成と前処理で動くので、別鋼種のCCT図へ数値をそのまま移してはならない。

図 16: 変態領域名、Ms線、冷却経路AとBの組織変化を注記したFe-0.15 mass%C鋼の模式的CCT図。

記号を先に区別する。\(\gamma\)（オーステナイト）と\(\alpha\)（フェライト）は単一の相である。パーライトPは\(\alpha\)とセメンタイトの層状組織、ベイナイトBも主にフェライトと炭化物からなる低温変態組織であり、単一相名ではない。マルテンサイトMはCを過飽和に閉じ込めた無拡散変態組織である。\(M_\mathrm{s}\)はMが生成し始める温度を表す。

0.15 mass%Cは亜共析鋼なので、遅い冷却ではまず初析フェライト\(\alpha\)が生成し、残った\(\gamma\)へCが濃化する。その後、残留\(\gamma\)がパーライトPへ変態し、最終組織は\(\alpha+\mathrm{P}\)となる。より低温で拡散変態すればベイナイトB、拡散変態を回避して\(M_\mathrm{s}\)以下へ達すればマルテンサイトMとなる。

図の番号は領域を表し、

\[
\text{① }\gamma,\qquad
\text{② }\alpha\;(\text{変態途中は }\alpha+\gamma),\qquad
\text{③ P}\;(\text{最終的には }\alpha+\mathrm{P}),\qquad
\text{④ B},\qquad
\text{⑤ M}
\]

と読む。

冷却Aは拡散変態の開始曲線を避けて\(M_\mathrm{s}\)以下へ達するため、\(\gamma\rightarrow\mathrm{M}\)となる。冷却Bはフェライト開始・終了域とパーライト域を横切り、\(\gamma\rightarrow\alpha+\gamma\rightarrow\alpha+\mathrm{P}\)となる。

Niはオーステナイト安定化元素で、フェライト・パーライト・ベイナイト変態を遅らせる。したがってC曲線は概ね長時間側（右）かつ低温側へ移り、焼入れ性が増す。ここで焼入れ性は硬さそのものではなく、部材の内部まで拡散変態を避けてMを作りやすい性質である。曲線が右へ動けば、以前より遅い冷却でも曲線を避けられる。\(M_\mathrm{s}\)も低下する。5 mass%という値から境界温度を精密計算する問題ではなく、方向を描ければよい。

1300 ℃から冷却すると、通常は高温保持により旧\(\gamma\)粒が粗大化し、粒界核生成サイト密度が減る。そのため初析フェライト・パーライト開始は遅れ、C曲線は主に右へ移る。一方、同一組成なら\(M_\mathrm{s}\)は主としてC・合金元素量で決まり、粒径だけでは大きく動かない。ただし保持時間、溶解析出物、実粒径が未指定なので定量位置は一意でない。

図 17: 基準材、約5 mass% Ni添加材、1300℃オーステナイト化材についてCCT曲線の移動方向を比較する模式図。

添付CCT図から再現できるのは相対的位置関係であり、変態温度・時間の定量値ではない。また同じ0.15 mass%Cでも、Mn、Si、Niなどの含有量、旧\(\gamma\)粒径、オーステナイト化温度・保持時間で曲線は変わる。

ヒント解答G1

①\(\gamma\)、②初析\(\alpha\)（変態中は\(\alpha+\gamma\)）、③P（最終組織は\(\alpha+\mathrm{P}\)）、④B、⑤M。Aでは拡散変態を回避して\(\gamma\rightarrow\mathrm{M}\)、Bでは\(\gamma\rightarrow\alpha+\gamma\rightarrow\alpha+\mathrm{P}\)となる。

約5 mass% Ni添加では拡散変態曲線が右・低温側へ移り、\(M_\mathrm{s}\)も低下する。1300 ℃オーステナイト化では旧\(\gamma\)粒粗大化により粒界核生成が減り、主にフェライト・パーライト開始が長時間側へ移るが、同じ組成なら\(M_\mathrm{s}\)は概ね不変である。

問題G2 焼なまし・焼ならし・焼入れ・焼戻し

四つの熱処理について温度―時間線図を描き、経路、組織、目的を説明せよ。

ノート理論G2：冷却速度と再加熱温度が組織を決める

加熱中に\(\gamma\)が生じ始める温度を\(A_\mathrm{c1}\)、亜共析鋼が完全に\(\gamma\)となる温度を\(A_\mathrm{c3}\)という。冷却中にMが生じ始める温度が\(M_\mathrm{s}\)である。\(A_\mathrm{c1}\)未満へ再加熱する焼戻しでは、\(\gamma\)へ戻さずMの内部だけを変化させる。

完全焼なまし：亜共析鋼なら\(A_\mathrm{c3}\)以上で\(\gamma\)化し、炉中でゆっくり冷却する。粗い\(\alpha+\mathrm{P}\)を得て、軟化、内部応力除去、被削性改善、組織均質化を図る。

焼ならし：\(A_\mathrm{c3}\)以上で\(\gamma\)化後、空冷する。焼なましより冷却が速いため、細かい\(\alpha+\mathrm{P}\)となり、結晶粒微細化と組織・機械特性の均一化を図る。

焼入れ：\(\gamma\)化後、臨界冷却速度以上で急冷して拡散変態を回避し、\(M_\mathrm{s}\)以下でマルテンサイトを得る。高硬度・高強度となるが、残留応力と脆さが大きい。

焼戻し：焼入れ材を\(A_\mathrm{c1}\)未満へ再加熱し保持する。過飽和Cの放出、炭化物析出、転位回復、残留\(\gamma\)の分解を進め、硬さを調整しながら靭性と寸法安定性を回復する。

「焼なまし」と「焼ならし」の差は冷却媒体名だけでなく、その結果としての変態温度、核生成数、パーライト間隔、粒径までつなげる。

炉冷では比較的高温で変態が始まり、原子が動ける時間も長いため組織が粗くなりやすい。空冷ではより低温まで過冷されてから多数の核が生じ、成長時間も短いため細かくなりやすい。

ヒント解答G2

図 18: 焼なまし、焼ならし、焼入れ、焼戻しの温度時間経路を比較する模式図。

焼なましは\(\gamma\)化後に炉冷し、粗い\(\alpha+\mathrm{P}\)として軟化・応力除去する。焼ならしは\(\gamma\)化後に空冷し、より微細な\(\alpha+\mathrm{P}\)として組織を均一・微細化する。焼入れは\(\gamma\)化後に急冷し、拡散変態を避けてマルテンサイト化する。焼戻しは焼入れ材を\(A_\mathrm{c1}\)未満で再加熱し、炭化物析出と回復によって強度と靭性を調整する。

問題G3 マルテンサイトの高強度

鋼のマルテンサイトが高強度となる組織上の理由と、その熱処理中に起きる現象を述べよ。

ノート理論G3：拡散させずにCを閉じ込める

オーステナイトを十分速く冷却すると、Cの長距離拡散より先に、原子が協調的にわずかに移動する無拡散・せん断型変態が起こる。fcc \(\gamma\)から体心正方晶（bct）に近いマルテンサイトへ変わり、Cは過飽和に侵入位置へ閉じ込められる。

図 19: 鋼マルテンサイトの旧オーステナイト粒、パケット、ブロック、ラスという階層と、高転位密度・侵入型炭素を示す模式図。

高強度の主因は、Cによる大きな正方ひずみと固溶強化、高い転位密度、微細なラスまたはプレート、パケット・ブロック境界によるすべり距離の短縮である。高炭素鋼では双晶も寄与し得る。変態には体積変化と形状ひずみが伴うため、残留応力、反り、焼割れが生じやすい。

変態は温度依存であり、冷却時間だけで平衡的に進むわけではない。\(M_\mathrm{s}\)以下で生成が始まり、さらに低温へ下げるほど割合が増える。室温で未変態の\(\gamma\)は残留オーステナイトとなる。

ヒント解答G3

\(\gamma\)化後に急冷し、フェライト・パーライト・ベイナイトの拡散変態を回避して\(M_\mathrm{s}\)以下へ冷やすと、無拡散せん断変態でマルテンサイトが生じる。Cが過飽和に閉じ込められたbct格子のひずみ、高転位密度、微細ラス・パケット境界が転位運動を妨げるため高強度となる。一方で残留応力と脆さが大きく、通常は焼戻して用いる。

問題G4 DP鋼の熱処理

初期組織が（a）フェライト＋パーライト、（b）マルテンサイト単相の場合について、DP鋼を得る熱処理と組織変化を説明せよ。

ノート理論G4：二相域で作った\(\gamma\)だけをMにする

DP（dual phase）鋼は、軟らかいフェライト\(\alpha\)母相中に硬いマルテンサイトMを島状に分散させる。フェライトが低降伏応力と延性を、Mとその周囲の高転位密度が高い加工硬化・引張強さを担う。

図 20: DP鋼の二相域加熱、急冷、およびフェライト母相中のマルテンサイト島形成を示す模式図。

初期組織が\(\alpha+\mathrm{P}\)なら、\(A_\mathrm{c1}\)と\(A_\mathrm{c3}\)の間へ加熱・保持する。パーライト中のセメンタイトが溶解し、一部フェライトが\(\gamma\)へ逆変態して\(\alpha+\gamma\)となる。\(\gamma\)は\(\alpha\)よりCを多く固溶できるため、二相域保持中にCが\(\gamma\)側へ分配される。そこから急冷すれば、\(\alpha\)は残り、Cの濃い\(\gamma\)だけがMへ変わって\(\alpha+\mathrm{M}\)を得る。

初期組織がMなら、二相域へ再加熱する過程でMが焼戻され、Cの分配と、Mまたはその分解組織の一部が\(\gamma\)へ戻る逆変態によって\(\alpha+\gamma\)となる。適切な保持後に急冷すれば、やはり\(\alpha+\mathrm{M}\)となる。最終相名が同じでも、初期組織は核生成位置、粒径、M島の連結性へ影響する。

ヒント解答G4

\(A_\mathrm{c1}<T<A_\mathrm{c3}\)の二相域で\(\alpha+\gamma\)を作り、急冷して\(\gamma\)のみをMへ変態させる。初期\(\alpha+\mathrm{P}\)ではPの溶解と一部\(\alpha\)の\(\gamma\)への逆変態、初期Mでは焼戻し・C再分配と一部Mの\(\gamma\)への逆変態を経る。最終組織は軟質\(\alpha\)母相＋硬質M島である。

問題G5 TRIP鋼と残留オーステナイト

TRIP鋼で残留オーステナイトを得る熱処理と、残留オーステナイトが延性を高める機構を説明せよ。

ノート理論G5：Cを残留\(\gamma\)へ集め、変形中に使う

TRIPはtransformation-induced plasticity（変態誘起塑性）の略である。変形中に準安定な相を少しずつ別相へ変え、その都度生じる強化を使って、変形を一か所へ集中させない設計である。

図 21: TRIP鋼の二相域加熱、ベイナイト域保持、炭素濃化した残留オーステナイト形成、および変形誘起マルテンサイト変態を示す模式図。

代表的な低合金TRIP鋼では、まず二相域焼なましで\(\alpha+\gamma\)を作る。次にベイナイト変態温度域へ急冷して保持すると、一部\(\gamma\)がベイニティックフェライトへ変態し、その際にCが未変態\(\gamma\)へ排出される。SiやAlを加えてセメンタイト析出を抑えると、Cが炭化物へ奪われず残留\(\gamma\)へ濃化し、室温まで安定化できる。

初期組織を\(\alpha+\mathrm{P}\)とすれば、二相域加熱でパーライト中のセメンタイトが溶解し、Cの濃い\(\gamma\)が生成する。全体の組織変化は、

\[
\alpha+\mathrm{P}
\longrightarrow
\alpha+\gamma
\longrightarrow
\alpha+\mathrm{B}+\gamma_\text{C-rich}
\longrightarrow
\alpha+\mathrm{B}+\gamma_\mathrm{R}\;(+\mathrm{M})
\]

と整理できる。ここで\(\gamma_\mathrm{R}\)は残留オーステナイトである。

最終組織はフェライト、ベイナイト、残留\(\gamma\)を主体とし、条件によって少量Mを含む。塑性変形中、適度に準安定な残留\(\gamma\)がひずみ誘起マルテンサイトへ段階的に変態する。硬いMの生成と変態ひずみによって局所ひずみが分散し、加工硬化率が維持される。言い換えると、断面が細くなった場所を追加の強化で支えるため、くびれの開始が遅れ、一様伸びが増す。

残留\(\gamma\)が不安定すぎると変形初期に全てMとなり、安定すぎると最後まで変態せず、TRIP効果を十分に使えない。量だけでなく安定性の分布が重要である。

ヒント解答G5

初期\(\alpha+\mathrm{P}\)を二相域焼なましして\(\alpha+\gamma\)とし、ベイナイト域で保持する。ベイニティックフェライト生成時に排出されたCを未変態\(\gamma\)へ濃化し、Si・Alなどで炭化物生成を抑えて室温まで残留させる。変形中に残留\(\gamma\)がMへ段階的に変態して加工硬化を維持し、ひずみの局在とくびれを遅らせるため延性が向上する。

問題G6 TMCP

TMCPの目的、加工・冷却プロセス、組織変化を、通常の熱間圧延後放冷と比較して説明せよ。

ノート理論G6：加工で核生成サイトを作り、冷却で成長時間を奪う

TMCP（thermo-mechanical control process）は、熱間加工と相変態を独立に扱わず、温度・圧下率・パス間時間・冷却速度を組み合わせて最終組織を作る。

図 22: 通常圧延とTMCPの温度時間加工履歴および結晶粒変化の比較。

高温再結晶域の圧延で粗大\(\gamma\)を繰り返し再結晶させ、細粒化する。

より低温の未再結晶域で圧延し、\(\gamma\)粒を扁平化して転位・変形帯を蓄積する。

粒界と変形帯をフェライト核生成サイトとして利用し、加速冷却で成長時間を短くする。

微細フェライト、ベイナイトなど目的組織を得る。

通常の高温圧延＋放冷では、圧延後に再結晶・粒成長しやすく、変態温度も高いため組織が粗くなりやすい。TMCPはHall–Petch強化により、C・合金元素を過度に増やさず高強度と靭性・溶接性を両立しやすい。Nb、Ti、Vの微量炭窒化物は再結晶と粒成長を抑え、析出強化にも寄与する。

ヒント解答G6

TMCPは、再結晶域での圧延による\(\gamma\)細粒化、未再結晶域での制御圧延による扁平粒・変形帯形成、直後の加速冷却を組み合わせる。増えた核生成サイトから微細\(\alpha\)またはBを生成し、粒成長を抑える。通常圧延＋放冷より微細組織となるため、低合金量でも高強度・高靭性・良好な溶接性を両立できる。

第8部 実用鋼の「特性―組織―プロセス」

問題H1 工具鋼・耐熱鋼・ステンレス鋼・IF鋼

各鋼種について、①必要特性、②代表組織、③合金設計・製造プロセスを対応させて説明せよ。

ノート理論H1：四鋼種を同じ枠組みで比較する

鋼種	① 必要特性	② 代表組織	③ 合金設計・プロセス	

工具鋼	高硬度、耐摩耗性、圧縮強度、靭性。熱間工具・高速度工具では赤熱硬さ	焼戻しM母相＋微細・硬質な合金炭化物	用途に応じてC量とCr、Mo、W、V、Coを選ぶ。冷間工具鋼は高C、高速度鋼はW/Mo/V/Co、熱間工具鋼は靭性のため比較的低Cの場合がある。焼入れ＋多段焼戻し	

耐熱鋼	高温強度、クリープ抵抗、耐酸化・耐水蒸気腐食、長時間組織安定性	9–12Cr系の焼戻しM、またはオーステナイト母相。粒界・粒内に安定析出物	Crで耐酸化、Mo/Wで固溶強化、V/Nb/Ti/NでMX、Cr炭化物などを分散。焼ならし・焼戻し、または溶体化・時効	

ステンレス鋼	耐食性。低温用では靭性と低い延性―脆性遷移温度	一般用途はフェライト系・M系・オーステナイト系・二相系。低温用は安定なfccオーステナイト	約10.5 mass%以上のCrで不働態化。Ni、Mn、Nで\(\gamma\)安定化。溶体化処理と急冷でCr炭化物・\(\sigma\)相を抑え、鋭敏化を避ける	

IF鋼	深絞り性、高延性、低降伏応力、非時効性、良好な表面品質	清浄で低転位密度のフェライト、\(\{111\}//\mathrm{ND}\)の\(\gamma\)-fiber再結晶集合組織	極低C・Nとし、Ti・NbでC,Nを炭窒化物として固定。真空脱ガス、熱間・冷間圧延、再結晶焼なましを制御して高\(r\)値を得る	

表の用語を短くほどく。

赤熱硬さ：工具が赤熱する高温でも硬さを失いにくい性質。

MX析出物：MはNb、V、Tiなどの金属、XはCまたはNを表す微細炭窒化物であり、ここでのMはマルテンサイトではない。

鋭敏化：粒界へCr炭化物が析出して周囲がCr欠乏となり、粒界腐食しやすくなる現象。

\(\gamma\)-fiber：圧延板の法線方向NDへ\(\{111\}\)面法線がそろう方位群であり、\(\gamma\)相の繊維ではない。

\(r\)値：引張変形で板厚が減りにくい度合いを表す塑性ひずみ比。高いほど深絞りで破れにくい。

Cottrell雰囲気：C、Nなどの侵入型溶質が転位の応力場へ集まり、転位を固着した状態。

耐食性を求めるステンレス鋼で最重要なのは「Crが多いから硬い」ではなく、表面へ自己修復性のCr-rich不働態皮膜を作ることである。低温用にはbcc系よりfccオーステナイト系が選ばれやすい。fccは低温でも多数のすべり系を保ち、明瞭な延性―脆性遷移を示しにくい。

IFはinterstitial freeの略だが、CとNが文字通り完全にゼロという意味ではない。固溶侵入型元素をTiC、TiN、NbCなどへ固定し、転位を固着するCottrell雰囲気と降伏点伸びを抑える設計である。

ヒント解答H1

工具鋼：焼戻しM＋合金炭化物とし、冷間・熱間・高速度工具という用途に応じてC量とCr、Mo、W、V、Coを選び、焼入れ・焼戻しで硬さ、赤熱硬さ、耐摩耗性、靭性を調整する。

耐熱鋼：焼戻しMまたは\(\gamma\)母相をCrで耐酸化化し、Mo/W固溶強化とMX・炭化物析出で転位・粒界移動を抑えてクリープ抵抗を得る。

ステンレス鋼：Cr不働態皮膜で耐食性を得る。低温用はNiなどでfcc \(\gamma\)を安定化する。高温の溶体化処理でCr炭化物・\(\sigma\)相を溶かし、急冷して再析出と鋭敏化を抑えて靭性を保つ。

IF鋼：極低C,Nフェライト中の侵入型元素をTi,Nbで固定し、圧延・再結晶で\(\{111\}//\mathrm{ND}\)の\(\gamma\)-fiber集合組織と高\(r\)値を作り、深絞り性と非時効性を得る。

試験直前の横断整理

頻出式

テーマ	式	読み方	

Hall–Petch	\(\sigma_\mathrm{y}=\sigma_0+k_\mathrm{y}d^{-1/2}\)	利得を\(n\)倍にするには粒径を\(1/n^2\)倍	

Orowan概算	\(\tau\simeq Gb/\lambda\)	粒子間隔\(\lambda\)を狭くすると強化	

Taylor換算	\(\sigma_\mathrm{y}\simeq M\tau_\mathrm{CRSS}\)	fcc多結晶では\(M\simeq3\)	

Schmid則	\(\tau_\mathrm{RSS}=m\sigma\)	方位とCRSSの両方で作動系が決まる	

理想せん断	\(\tau_{\max}\simeq G/(2\pi)\)	無欠陥一様せん断は実測より非常に大きい	

破壊靭性	\(K_\mathrm{Ic}=Y\sigma\sqrt{\pi a}\)	材料値とき裂寸法を分離して評価	

比剛性	\(E/\rho\)	質量当たり引張剛性の目安	

記述問題の最短テンプレート

定義・結論を一文で置く。

処理条件を書く。温度、時間、冷却速度、組成のどれを変えるか。

ミクロ組織を書く。相、粒径、転位、析出物、粒界偏析。

素過程を書く。核生成、拡散、せん断変態、転位運動、電子散乱。

特性へ戻す。強度、延性、抵抗、磁性、耐食性。

条件が不足する場合は、勝手に数値を作らず定性的傾向と仮定を明記する。

図と資料について

作図方針

この記事の図は、添付された低解像度の過去問画像をそのまま拡大したものではなく、読みやすさとダークモード対応を考えてSVGとして作り直した。

Al–4 mass%Cu時効曲線は、元画像のA〜Dと148 ℃という条件を保った教育用トレースであり、生データの回帰曲線ではない。

Fe–0.15 mass%CのCCT図は、設問の相対的位置関係を保った模式図であり、変態開始時間や温度を定量読取りしてはならない。

Cu二元系状態図は、四系の相平衡と偏析傾向を比較するためのCu側中心の教育用模式図である。パネル間で組成軸の尺度は共通ではない。

設問図と注釈付き解答図を分離し、問題を解く前に答えが見えない構成にした。

図はPython、NumPy、SciPy、Matplotlibで再生成できる。

.venv/bin/python posts/univ_lecs/3S/scripts/metal_materials_figures.py

参照した資料

Al–Cu時効曲線の出典確認：UACJ「アルミニウムの時効析出」、幸田成康「時効硬化研究の歩み」

Al–Cu析出系列と転位相互作用：University of Cambridge, Age hardening of aluminium alloys

Cu合金系の相平衡を比較する資料：SKB Report R-17-20、NIST Cu–Bi phase-diagram page

規則合金転位とKear–Wilsdorf lock：Max Planck Institute, The yield strength anomaly of Ni\(_3\)Al

Mgの高圧相とLaves相水素位置：Physical Review B, High-pressure phase diagram of magnesium、RSC Advances, C15 Laves hydride site analysis

実用鋼のCCT実測データを調べる入口：NIMS CCTデータベース

鋼の熱処理・TRIP・TMCP：ASM Heat Treating Subject Guide、ISIJ InternationalのTRIP熱処理研究、TMCPレビュー

元素物性値の確認：Royal Society of Chemistry Periodic Table

チャレンジャー事故調査とファインマンの付録：NASA, Personal Observations on the Reliability of the Shuttle

警告数値を引用するときの注意

密度・ヤング率・変態温度・CCT曲線は、純度、合金組成、熱履歴、結晶方位、測定法で変わる。この記事の表と図は試験で必要な代表値・因果関係を整理したものであり、材料設計や安全判断には必ず対象規格と実測データを用いること。

トップに戻る
